Repository: lqydf/shouyiren-glaze

File: glazes.json
[
  {
    "id": 1,
    "name": "传统青釉",
    "category": "青釉",
    "temperature": "1280℃",
    "atmosphere": "还原焰",
    "ingredients": [
      {
        "material": "长石",
        "ratio": "45%"
      },
      {
        "material": "石英",
        "ratio": "25%"
      },
      {
        "material": "高岭土",
        "ratio": "15%"
      },
      {
        "material": "石灰石",
        "ratio": "10%"
      }
    ],
    "process": "原料球磨，过筛，调浆，施釉，高温烧成",
    "notes": "适用于高白泥，可产生青绿色效果",
    "source": "公开资料整理"
  },
  {
    "id": 2,
    "name": "透明釉",
    "category": "透明釉",
    "temperature": "1250℃",
    "atmosphere": "氧化焰",
    "ingredients": [
      {
        "material": "长石",
        "ratio": "50%"
      },
      {
        "material": "石英",
        "ratio": "30%"
      },
      {
        "material": "高岭土",
        "ratio": "20%"
      }
    ],
    "process": "球磨后过滤，调整浓度，浸釉",
    "notes": "基础透明釉，可作为颜色釉底釉",
    "source": "公开资料整理"
  }
]

File: glazes_glazy_preview.json (part 1 of 11)
[
  {
    "id": 10001,
    "name": "Base Glaze Peltzman",
    "category": "基础釉",
    "alias": [],
    "image": "",
    "color": "",
    "surface": "亮光，透明",
    "temperature": "1260℃",
    "atmosphere": "氧化或还原",
    "usage": [
      "陈设器"
    ],
    "difficulty": "中等",
    "stability": "中等",
    "recipe_type": "基础釉",
    "base_ratio_total": "100%",
    "ingredients": [],
    "additives": [],
    "process": "源自Glazy公开数据库。SiO₂/Al₂O₃ = 9.34。",
    "clay": "",
    "notes": "烧失量(LOI): 8.7865%。此配方基于氧化物分析数据，无具体原料配比。",
    "recipe_status": "社区参考",
    "verification": "C",
    "source": "Glazy (ID: 1) - CC BY-NC-SA 4.0",
    "seger_formula": {
      "K2O": 0.065,
      "Na2O": 0.155,
      "CaO": 0.592,
      "ZnO": 0.188,
      "Al2O3": 0.324,
      "SiO2": 3.026,
      "Fe2O3": 0.001
    }
  },
  {
    "id": 10004,
    "name": "Celadon-type  glaze David Pier",
    "category": "青釉",
    "alias": [],
    "image": "",
    "color": "青绿色",
    "surface": "亮光，透明",
    "temperature": "1280-1320℃",
    "atmosphere": "还原焰",
    "usage": [
      "陈设器"
    ],
    "difficulty": "中等",
    "stability": "中等",
    "recipe_type": "基础釉",
    "base_ratio_total": "100%",
    "ingredients": [],
    "additives": [],
    "process": "源自Glazy公开数据库。SiO₂/Al₂O₃ = 9.28。",
    "clay": "",
    "notes": "烧失量(LOI): 2.4961%。此配方基于氧化物分析数据，无具体原料配比。",
    "recipe_status": "社区参考",
    "verification": "C",
    "source": "Glazy (ID: 4) - CC BY-NC-SA 4.0",
    "seger_formula": {
      "K2O": 0.121,
      "Na2O": 0.05,
      "CaO": 0.824,
      "MgO": 0.005,
      "Al2O3": 0.432,
      "SiO2": 4.009,
      "Fe2O3": 0.004
    }
  },
  {
    "id": 10005,
    "name": "Pier's Pure Lux-Deluxe Revised",
    "category": "透明釉",
    "alias": [],
    "image": "",
    "color": "无色透明",
    "surface": "亮光，透明",
    "temperature": "1260-1280℃",
    "atmosphere": "氧化或还原",
    "usage": [
      "陈设器"
    ],
    "difficulty": "中等",
    "stability": "中等",
    "recipe_type": "基础釉",
    "base_ratio_total": "100%",
    "ingredients": [],
    "additives": [],
    "process": "源自Glazy公开数据库。SiO₂/Al₂O₃ = 9.83。",
    "clay": "",
    "notes": "烧失量(LOI): 4.6680%。此配方基于氧化物分析数据，无具体原料配比。",
    "recipe_status": "社区参考",
    "verification": "C",
    "source": "Glazy (ID: 5) - CC BY-NC-SA 4.0",
    "seger_formula": {
      "K2O": 0.012,
      "Na2O": 0.073,
      "Li2O": 0.139,
      "CaO": 0.01,
      "MgO": 0.004,
      "ZnO": 0.2,
      "BaO": 0.562,
      "Al2O3": 0.371,
      "B2O3": 0.122,
      "SiO2": 3.646,
      "Fe2O3": 0.002
    }
  },
  {
    "id": 10006,
    "name": "Blue Acero",
    "category": "蓝釉",
    "alias": [],
    "image": "",
    "color": "蓝色",
    "surface": "缎光哑光，半透明",
    "temperature": "1280-1320℃",
    "atmosphere": "氧化或还原",
    "usage": [
      "陈设器"
    ],
    "difficulty": "简单",
    "stability": "较稳定",
    "recipe_type": "基础釉",
    "base_ratio_total": "100%",
    "ingredients": [],
    "additives": [],
    "process": "源自Glazy公开数据库。SiO₂/Al₂O₃ = 4.65。",
    "clay": "",
    "notes": "烧失量(LOI): 13.0899%。此配方基于氧化物分析数据，无具体原料配比。",
    "recipe_status": "社区参考",
    "verification": "C",
    "source": "Glazy (ID: 6) - CC BY-NC-SA 4.0",
    "seger_formula": {
      "K2O": 0.167,
      "Na2O": 0.078,
      "CaO": 0.658,
      "MgO": 0.096,
      "Al2O3": 0.536,
      "SiO2": 2.494,
      "TiO2": 0.004,
      "P2O5": 0.001,
      "Fe2O3": 0.036
    }
  },
  {
    "id": 10009,
    "name": "Albany Glaze",
    "category": "铁釉",
    "alias": [],
    "image": "",
    "color": "",
    "surface": "",
    "temperature": "1280-1300℃",
    "atmosphere": "氧化或还原",
    "usage": [
      "陈设器"
    ],
    "difficulty": "简单",
    "stability": "较稳定",
    "recipe_type": "基础釉",
    "base_ratio_total": "100%",
    "ingredients": [],
    "additives": [],
    "process": "源自Glazy公开数据库。SiO₂/Al₂O₃ = 7.01。",
    "clay": "",
    "notes": "烧失量(LOI): 10.2869%。此配方基于氧化物分析数据，无具体原料配比。",
    "recipe_status": "社区参考",
    "verification": "C",
    "source": "Glazy (ID: 9) - CC BY-NC-SA 4.0",
    "seger_formula": {
      "K2O": 0.12,
      "Na2O": 0.08,
      "CaO": 0.644,
      "MgO": 0.156,
      "Al2O3": 0.477,
      "SiO2": 3.345,
      "TiO2": 0.013,
      "Fe2O3": 0.188
    }
  },
  {
    "id": 10011,
    "name": "Alkaline High Fire 1",
    "category": "透明釉",
    "alias": [],
    "image": "",
    "color": "无色透明",
    "surface": "亮光，透明",
    "temperature": "1280-1300℃",
    "atmosphere": "氧化或还原",
    "usage": [
      "陈设器"
    ],
    "difficulty": "简单",
    "stability": "中等",
    "recipe_type": "基础釉",
    "base_ratio_total": "100%",
    "ingredients": [],
    "additives": [],
    "process": "源自Glazy公开数据库。SiO₂/Al₂O₃ = 8.57。",
    "clay": "",
    "notes": "烧失量(LOI): 4.1397%。此配方基于氧化物分析数据，无具体原料配比。",
    "recipe_status": "社区参考",
    "verification": "C",
    "source": "Glazy (ID: 11) - CC BY-NC-SA 4.0",
    "seger_formula": {
      "K2O": 0.592,
      "CaO": 0.407,
      "Al2O3": 0.69,
      "SiO2": 5.909,
      "TiO2": 0.001,
      "Fe2O3": 0.001
    }
  },
  {
    "id": 10012,
    "name": "Alkaline high fire 2",
    "category": "透明釉",
    "alias": [],
    "image": "",
    "color": "无色透明",
    "surface": "亮光，透明",
    "temperature": "1300℃",
    "atmosphere": "氧化或还原",
    "usage": [
      "陈设器"
    ],
    "difficulty": "中等",
    "stability": "中等",
    "recipe_type": "基础釉",
    "base_ratio_total": "100%",
    "ingredients": [],
    "additives": [],
    "process": "源自Glazy公开数据库。SiO₂/Al₂O₃ = 9.30。",
    "clay": "",
    "notes": "烧失量(LOI): 6.5850%。此配方基于氧化物分析数据，无具体原料配比。",
    "recipe_status": "社区参考",
    "verification": "C",
    "source": "Glazy (ID: 12) - CC BY-NC-SA 4.0",
    "seger_formula": {
      "K2O": 0.232,
      "Na2O": 0.105,
      "CaO": 0.656,
      "MgO": 0.007,
      "Al2O3": 0.458,
      "SiO2": 4.26,
      "TiO2": 0.004,
      "Fe2O3": 0.002
    }
  },
  {
    "id": 10013,
    "name": "Alkaline high fire 2 no cs",
    "category": "透明釉",
    "alias": [],
    "image": "",
    "color": "无色透明",
    "surface": "亮光，透明",
    "temperature": "1300℃",
    "atmosphere": "氧化或还原",
    "usage": [
      "陈设器"
    ],
    "difficulty": "简单",
    "stability": "中等",
    "recipe_type": "基础釉",
    "base_ratio_total": "100%",
    "ingredients": [],
    "additives": [],
    "process": "源自Glazy公开数据库。SiO₂/Al₂O₃ = 8.86。",
    "clay": "",
    "notes": "烧失量(LOI): 7.9829%。此配方基于氧化物分析数据，无具体原料配比。",
    "recipe_status": "社区参考",
    "verification": "C",
    "source": "Glazy (ID: 13) - CC BY-NC-SA 4.0",
    "seger_formula": {
      "K2O": 0.358,
      "CaO": 0.635,
      "MgO": 0.007,
      "Al2O3": 0.461,
      "SiO2": 4.081
    }
  },
  {
    "id": 10014,
    "name": "Alkaline Lee Rexrode",
    "category": "白釉",
    "alias": [],
    "image": "",
    "color": "白色",
    "surface": "缎光哑光，半透明",
    "temperature": "1280℃",
    "atmosphere": "氧化或还原",
    "usage": [
      "陈设器"
    ],
    "difficulty": "简单",
    "stability": "较稳定",
    "recipe_type": "基础釉",
    "base_ratio_total": "100%",
    "ingredients": [],
    "additives": [],
    "process": "源自Glazy公开数据库。SiO₂/Al₂O₃ = 5.66。",
    "clay": "",
    "notes": "烧失量(LOI): 10.0115%。此配方基于氧化物分析数据，无具体原料配比。",
    "recipe_status": "社区参考",
    "verification": "C",
    "source": "Glazy (ID: 14) - CC BY-NC-SA 4.0",
    "seger_formula": {
      "K2O": 0.076,
      "Na2O": 0.239,
      "Li2O": 0.049,
      "CaO": 0.02,
      "MgO": 0.005,
      "BaO": 0.611,
      "Al2O3": 0.401,
      "SiO2": 2.271,
      "TiO2": 0.003,
      "Fe2O3": 0.002
    }
  },
  {
    "id": 10015,
    "name": "Alkaline Lee Rexrode Sr",
    "category": "白釉",
    "alias": [],
    "image": "",
    "color": "白色",
    "surface": "缎光哑光，微透明",
    "temperature": "1280℃",
    "atmosphere": "氧化或还原",
    "usage": [
      "陈设器"
    ],
    "difficulty": "简单",
    "stability": "较稳定",
    "recipe_type": "基础釉",
    "base_ratio_total": "100%",
    "ingredients": [],
    "additives": [],
    "process": "源自Glazy公开数据库。SiO₂/Al₂O₃ = 5.66。",
    "clay": "",
    "notes": "烧失量(LOI): 11.0342%。此配方基于氧化物分析数据，无具体原料配比。",
    "recipe_status": "社区参考",
    "verification": "C",
    "source": "Glazy (ID: 15) - CC BY-NC-SA 4.0",
    "seger_formula": {
      "K2O": 0.075,
      "Na2O": 0.238,
      "Li2O": 0.049,
      "CaO": 0.02,
      "MgO": 0.005,
      "SrO": 0.612,
      "Al2O3": 0.4,
      "SiO2": 2.264,
      "TiO2": 0.003,
      "Fe2O3": 0.002
    }
  },
  {
    "id": 10016,
    "name": "Amber Barnard",
    "category": "铁釉",
    "alias": [],
    "image": "",
    "color": "",
    "surface": "亮光，透明",
    "temperature": "1300℃",
    "atmosphere": "氧化或还原",
    "usage": [
      "陈设器"
    ],
    "difficulty": "困难",
    "stability": "中等",
    "recipe_type": "基础釉",
    "base_ratio_total": "100%",
    "ingredients": [],
    "additives": [],
    "process": "源自Glazy公开数据库。SiO₂/Al₂O₃ = 10.17。",
    "clay": "",
    "notes": "烧失量(LOI): 12.2289%。此配方基于氧化物分析数据，无具体原料配比。",
    "recipe_status": "社区参考",
    "verification": "C",
    "source": "Glazy (ID: 16) - CC BY-NC-SA 4.0",
    "seger_formula": {
      "K2O": 0.083,
      "Na2O": 0.034,
      "CaO": 0.808,
      "MgO": 0.027,
      "Al2O3": 0.194,
      "B2O3": 0.034,
      "SiO2": 1.971,
      "TiO2": 0.009,
      "Fe2O3": 0.092
    }
  },
  {
    "id": 10017,
    "name": "Val Cushing Amber Celadon",
    "category": "铁釉",
    "alias": [],
    "image": "",
    "color": "",
    "surface": "亮光",
    "temperature": "1280-1300℃",
    "atmosphere": "氧化或还原",
    "usage": [
      "陈设器"
    ],
    "difficulty": "中等",
    "stability": "中等",
    "recipe_type": "基础釉",
    "base_ratio_total": "100%",
    "ingredients": [],
    "additives": [],
    "process": "源自Glazy公开数据库。SiO₂/Al₂O₃ = 9.11。",
    "clay": "",
    "notes": "烧失量(LOI): 7.6100%。此配方基于氧化物分析数据，无具体原料配比。",
    "recipe_status": "社区参考",
    "verification": "C",
    "source": "Glazy (ID: 17) - CC BY-NC-SA 4.0",
    "seger_formula": {
      "K2O": 0.109,
      "Na2O": 0.052,
      "CaO": 0.757,
      "MgO": 0.082,
      "Al2O3": 0.355,
      "B2O3": 0.035,
      "SiO2": 3.235,
      "TiO2": 0.006,
      "Fe2O3": 0.074
    }
  },
  {
    "id": 10018,
    "name": "Amber Celadon McKenzie Smith",
    "category": "铁釉",
    "alias": [],
    "image": "",
    "color": "",
    "surface": "亮光，透明",
    "temperature": "1280-1300℃",
    "atmosphere": "氧化或还原",
    "usage": [
      "陈设器"
    ],
    "difficulty": "困难",
    "stability": "中等",
    "recipe_type": "基础釉",
    "base_ratio_total": "100%",
    "ingredients": [],
    "additives": [],
    "process": "源自Glazy公开数据库。SiO₂/Al₂O₃ = 10.35。",
    "clay": "",
    "notes": "烧失量(LOI): 7.8072%。此配方基于氧化物分析数据，无具体原料配比。",
    "recipe_status": "社区参考",
    "verification": "C",
    "source": "Glazy (ID: 18) - CC BY-NC-SA 4.0",
    "seger_formula": {
      "K2O": 0.221,
      "Na2O": 0.105,
      "CaO": 0.588,
      "MgO": 0.087,
      "Al2O3": 0.197,
      "SiO2": 2.037,
      "TiO2": 0.001,
      "P2O5": 0.049,
      "Fe2O3": 0.14
    }
  },
  {
    "id": 10019,
    "name": "Amber Celadon Nick's Ochre",
    "category": "铁釉",
    "alias": [],
    "image": "",
    "color": "",
    "surface": "亮光，透明",
    "temperature": "1300℃",
    "atmosphere": "氧化或还原",
    "usage": [
      "陈设器"
    ],
    "difficulty": "简单",
    "stability": "中等",
    "recipe_type": "基础釉",
    "base_ratio_total": "100%",
    "ingredients": [],
    "additives": [],
    "process": "源自Glazy公开数据库。SiO₂/Al₂O₃ = 8.62。",
    "clay": "",
    "notes": "烧失量(LOI): 11.9530%。此配方基于氧化物分析数据，无具体原料配比。",
    "recipe_status": "社区参考",
    "verification": "C",
    "source": "Glazy (ID: 19) - CC BY-NC-SA 4.0",
    "seger_formula": {
      "K2O": 0.112,
      "Na2O": 0.053,
      "CaO": 0.827,
      "MgO": 0.007,
      "Al2O3": 0.451,
      "SiO2": 3.881,
      "TiO2": 0.012,
      "Fe2O3": 0.047
    }
  },
  {
    "id": 10020,
    "name": "Val Cushing Amber Celadon no Albany",
    "category": "铁釉",
    "alias": [],
    "image": "",
    "color": "",
    "surface": "亮光",
    "temperature": "1280-1300℃",
    "atmosphere": "氧化或还原",
    "usage": [
      "陈设器"
    ],
    "difficulty": "中等",
    "stability": "中等",
    "recipe_type": "基础釉",
    "base_ratio_total": "100%",
    "ingredients": [],
    "additives": [],
    "process": "源自Glazy公开数据库。SiO₂/Al₂O₃ = 9.01。",
    "clay": "",
    "notes": "烧失量(LOI): 12.1122%。此配方基于氧化物分析数据，无具体原料配比。",
    "recipe_status": "社区参考",
    "verification": "C",
    "source": "Glazy (ID: 20) - CC BY-NC-SA 4.0",
    "seger_formula": {
      "K2O": 0.101,
      "Na2O": 0.063,
      "CaO": 0.762,
      "MgO": 0.074,
      "Al2O3": 0.362,
      "B2O3": 0.033,
      "SiO2": 3.267,
      "Fe2O3": 0.061
    }
  },
  {
    "id": 10021,
    "name": "Val Cushing Amber Celadon no albany",
    "category": "铁釉",
    "alias": [],
    "image": "",
    "color": "",
    "surface": "亮光",
    "temperature": "1280-1300℃",
    "atmosphere": "氧化或还原",
    "usage": [
      "陈设器"
    ],
    "difficulty": "中等",
    "stability": "中等",
    "recipe_type": "基础釉",
    "base_ratio_total": "100%",
    "ingredients": [],
    "additives": [],
    "process": "源自Glazy公开数据库。SiO₂/Al₂O₃ = 9.50。",
    "clay": "",
    "notes": "烧失量(LOI): 12.0596%。此配方基于氧化物分析数据，无具体原料配比。",
    "recipe_status": "社区参考",
    "verification": "C",
    "source": "Glazy (ID: 21) - CC BY-NC-SA 4.0",
    "seger_formula": {
      "K2O": 0.101,
      "Na2O": 0.061,
      "CaO": 0.766,
      "MgO": 0.071,
      "Al2O3": 0.333,
      "B2O3": 0.053,
      "SiO2": 3.166,
      "Fe2O3": 0.059
    }
  },
  {
    "id": 10022,
    "name": "Amber Celadon VC no albany",
    "category": "铁釉",
    "alias": [],
    "image": "",
    "color": "",
    "surface": "亮光，微透明",
    "temperature": "1300℃",
    "atmosphere": "氧化或还原",
    "usage": [
      "陈设器"
    ],
    "difficulty": "中等",
    "stability": "中等",
    "recipe_type": "基础釉",
    "base_ratio_total": "100%",
    "ingredients": [],
    "additives": [],
    "process": "源自Glazy公开数据库。SiO₂/Al₂O₃ = 9.60。",
    "clay": "",
    "notes": "烧失量(LOI): 10.6594%。此配方基于氧化物分析数据，无具体原料配比。",
    "recipe_status": "社区参考",
    "verification": "C",
    "source": "Glazy (ID: 22) - CC BY-NC-SA 4.0",
    "seger_formula": {
      "K2O": 0.11,
      "Na2O": 0.04,
      "CaO": 0.751,
      "MgO": 0.084,
      "Al2O3": 0.29,
      "B2O3": 0.036,
      "SiO2": 2.78,
      "TiO2": 0.015,
      "P2O5": 0.002,
      "Fe2O3": 0.107
    }
  },
  {
    "id": 10023,
    "name": "Amber Celadon VC no albany + Sr",
    "category": "铁釉",
    "alias": [],
    "image": "",
    "color": "",
    "surface": "亮光，微透明",
    "temperature": "1300℃",
    "atmosphere": "氧化或还原",
    "usage": [
      "陈设器"
    ],
    "difficulty": "中等",
    "stability": "中等",
    "recipe_type": "基础釉",
    "base_ratio_total": "100%",
    "ingredients": [],
    "additives": [],
    "process": "源自Glazy公开数据库。SiO₂/Al₂O₃ = 9.39。",
    "clay": "",
    "notes": "烧失量(LOI): 11.7467%。此配方基于氧化物分析数据，无具体原料配比。",
    "recipe_status": "社区参考",
    "verification": "C",
    "source": "Glazy (ID: 23) - CC BY-NC-SA 4.0",
    "seger_formula": {
      "K2O": 0.093,
      "Na2O": 0.07,
      "CaO": 0.378,
      "MgO": 0.079,
      "SrO": 0.38,
      "Al2O3": 0.317,
      "B2O3": 0.055,
      "SiO2": 2.972,
      "Fe2O3": 0.05
    }
  },
  {
    "id": 10024,
    "name": "Amber Celadon VC no albany recalc",
    "category": "铁釉",
    "alias": [],
    "image": "",
    "color": "",
    "surface": "亮光，微透明",
    "temperature": "1300℃",
    "atmosphere": "氧化或还原",
    "usage": [
      "陈设器"
    ],
    "difficulty": "中等",
    "stability": "中等",
    "recipe_type": "基础釉",
    "base_ratio_total": "100%",
    "ingredients": [],
    "additives": [],
    "process": "源自Glazy公开数据库。SiO₂/Al₂O₃ = 9.79。",
    "clay": "",
    "notes": "烧失量(LOI): 13.2570%。此配方基于氧化物分析数据，无具体原料配比。",
    "recipe_status": "社区参考",
    "verification": "C",
    "source": "Glazy (ID: 24) - CC BY-NC-SA 4.0",
    "seger_formula": {
      "K2O": 0.09,
      "Na2O": 0.066,
      "CaO": 0.768,
      "MgO": 0.076,
      "Al2O3": 0.285,
      "B2O3": 0.051,
      "SiO2": 2.791,
      "TiO2": 0.002,
      "Fe2O3": 0.04
    }
  },
  {
    "id": 10025,
    "name": "Amber Celadon w/Alberta Slip",
    "category": "铁釉",
    "alias": [],
    "image": "",
    "color": "",
    "surface": "亮光，透明",
    "temperature": "1300℃",
    "atmosphere": "氧化或还原",
    "usage": [
      "陈设器"
    ],
    "difficulty": "简单",
    "stability": "中等",
    "recipe_type": "基础釉",
    "base_ratio_total": "100%",
    "ingredients": [],
    "additives": [],
    "process": "源自Glazy公开数据库。SiO₂/Al₂O₃ = 8.44。",
    "clay": "",
    "notes": "烧失量(LOI): 7.6255%。此配方基于氧化物分析数据，无具体原料配比。",
    "recipe_status": "社区参考",
    "verification": "C",
    "source": "Glazy (ID: 25) - CC BY-NC-SA 4.0",
    "seger_formula": {
      "K2O": 0.106,
      "Na2O": 0.084,
      "CaO": 0.695,
      "MgO": 0.116,
      "Al2O3": 0.369,
      "B2O3": 0.035,
      "SiO2": 3.112,
      "TiO2": 0.004,
      "Fe2O3": 0.063
    }
  },
  {
    "id": 10026,
    "name": "Amber Gulden's",
    "category": "铁釉",
    "alias": [],
    "image": "",
    "color": "",
    "surface": "亮光，微透明",
    "temperature": "1300℃",
    "atmosphere": "氧化或还原",
    "usage": [
      "陈设器"
    ],
    "difficulty": "中等",
    "stability": "中等",
    "recipe_type": "基础釉",
    "base_ratio_total": "100%",
    "ingredients": [],
    "additives": [],
    "process": "源自Glazy公开数据库。SiO₂/Al₂O₃ = 10.74。",
    "clay": "",
    "notes": "烧失量(LOI): 13.9706%。此配方基于氧化物分析数据，无具体原料配比。",
    "recipe_status": "社区参考",
    "verification": "C",
    "source": "Glazy (ID: 26) - CC BY-NC-SA 4.0",
    "seger_formula": {
      "K2O": 0.104,
      "Na2O": 0.056,
      "CaO": 0.825,
      "MgO": 0.014,
      "Al2O3": 0.256,
      "B2O3": 0.036,
      "SiO2": 2.752,
      "TiO2": 0.005,
      "Fe2O3": 0.125
    }
  },
  {
    "id": 10027,
    "name": "Amber Gulden's no GB",
    "category": "铁釉",
    "alias": [],
    "image": "",
    "color": "",
    "surface": "亮光，微透明",
    "temperature": "1300℃",
    "atmosphere": "氧化或还原",
    "usage": [
      "陈设器"
    ],
    "difficulty": "中等",
    "stability": "中等",
    "recipe_type": "基础釉",
    "base_ratio_total": "100%",
    "ingredients": [],
    "additives": [],
    "process": "源自Glazy公开数据库。SiO₂/Al₂O₃ = 10.71。",
    "clay": "",
    "notes": "烧失量(LOI): 12.5504%。此配方基于氧化物分析数据，无具体原料配比。",
    "recipe_status": "社区参考",
    "verification": "C",
    "source": "Glazy (ID: 27) - CC BY-NC-SA 4.0",
    "seger_formula": {
      "K2O": 0.135,
      "Na2O": 0.03,
      "CaO": 0.833,
      "MgO": 0.003,
      "Al2O3": 0.257,
      "B2O3": 0.052,
      "SiO2": 2.747,
      "Fe2O3": 0.112
    }
  },
  {
    "id": 10028,
    "name": "Amber Martin",
    "category": "铁釉",
    "alias": [],
    "image": "",
    "color": "",
    "surface": "",
    "temperature": "1300℃",
    "atmosphere": "氧化或还原",
    "usage": [
      "陈设器"
    ],
    "difficulty": "简单",
    "stability": "中等",
    "recipe_type": "基础釉",
    "base_ratio_total": "100%",
    "ingredients": [],
    "additives": [],
    "process": "源自Glazy公开数据库。SiO₂/Al₂O₃ = 8.67。",
    "clay": "",
    "notes": "烧失量(LOI): 13.5824%。此配方基于氧化物分析数据，无具体原料配比。",
    "recipe_status": "社区参考",
    "verification": "C",
    "source": "Glazy (ID: 28) - CC BY-NC-SA 4.0",
    "seger_formula": {
      "K2O": 0.085,
      "Na2O": 0.039,
      "CaO": 0.556,
      "MgO": 0.144,
      "ZnO": 0.177,
      "Al2O3": 0.228,
      "SiO2": 1.98,
      "TiO2": 0.136,
      "Fe2O3": 0.038
    }
  },
  {
    "id": 10029,
    "name": "Val Cushing Amber Shaner Celadon ARAC",
    "category": "铁釉",
    "alias": [],
    "image": "",
    "color": "",
    "surface": "亮光，透明",
    "temperature": "1280-1300℃",
    "atmosphere": "氧化或还原",
    "usage": [
      "陈设器"
    ],
    "difficulty": "中等",
    "stability": "中等",
    "recipe_type": "基础釉",
    "base_ratio_total": "100%",
    "ingredients": [],
    "additives": [],
    "process": "源自Glazy公开数据库。SiO₂/Al₂O₃ = 9.10。",
    "clay": "",
    "notes": "烧失量(LOI): 7.5823%。此配方基于氧化物分析数据，无具体原料配比。",
    "recipe_status": "社区参考",
    "verification": "C",
    "source": "Glazy (ID: 29) - CC BY-NC-SA 4.0",
    "seger_formula": {
      "K2O": 0.108,
      "Na2O": 0.053,
      "CaO": 0.756,
      "MgO": 0.083,
      "Al2O3": 0.357,
      "B2O3": 0.039,
      "SiO2": 3.253,
      "TiO2": 0.006,
      "Fe2O3": 0.073
    }
  },
  {
    "id": 10030,
    "name": "Val Cushing Amber Shaner Celadon ARAC Alberta",
    "category": "铁釉",
    "alias": [],
    "image": "",
    "color": "",
    "surface": "亮光，透明",
    "temperature": "1280-1300℃",
    "atmosphere": "氧化或还原",
    "usage": [
      "陈设器"
    ],
    "difficulty": "简单",
    "stability": "较稳定",
    "recipe_type": "基础釉",
    "base_ratio_total": "100%",
    "ingredients": [],
    "additives": [],
    "process": "源自Glazy公开数据库。SiO₂/Al₂O₃ = 6.65。",
    "clay": "",
    "notes": "烧失量(LOI): 13.0694%。此配方基于氧化物分析数据，无具体原料配比。",
    "recipe_status": "社区参考",
    "verification": "C",
    "source": "Glazy (ID: 30) - CC BY-NC-SA 4.0",
    "seger_formula": {
      "K2O": 0.079,
      "Na2O": 0.08,
      "CaO": 0.629,
      "MgO": 0.212,
      "Al2O3": 0.358,
      "B2O3": 0.031,
      "SiO2": 2.381,
      "TiO2": 0.008,
      "P2O5": 0.002,
      "Fe2O3": 0.089
    }
  },
  {
    "id": 10031,
    "name": "Amber Shaner Celadon ARAC no albany",
    "category": "铁釉",
    "alias": [],
    "image": "",
    "color": "",
    "surface": "亮光，透明",
    "temperature": "1280-1300℃",
    "atmosphere": "氧化或还原",
    "usage": [
      "陈设器"
    ],
    "difficulty": "中等",
    "stability": "中等",
    "recipe_type": "基础釉",
    "base_ratio_total": "100%",
    "ingredients": [],
    "additives": [],
    "process": "源自Glazy公开数据库。SiO₂/Al₂O₃ = 9.01。",
    "clay": "",
    "notes": "烧失量(LOI): 11.9221%。此配方基于氧化物分析数据，无具体原料配比。",
    "recipe_status": "社区参考",
    "verification": "C",
    "source": "Glazy (ID: 31) - CC BY-NC-SA 4.0",
    "seger_formula": {
      "K2O": 0.091,
      "Na2O": 0.072,
      "CaO": 0.751,
      "MgO": 0.086,
      "Al2O3": 0.353,
      "B2O3": 0.061,
      "SiO2": 3.183,
      "TiO2": 0.002,
      "Fe2O3": 0.037
    }
  },
  {
    "id": 10034,
    "name": "Amber theoretical 3",
    "category": "铁釉",
    "alias": [],
    "image": "",
    "color": "",
    "surface": "亮光，透明",
    "temperature": "1300℃",
    "atmosphere": "氧化或还原",
    "usage": [
      "陈设器"
    ],
    "difficulty": "困难",
    "stability": "较低",
    "recipe_type": "基础釉",
    "base_ratio_total": "100%",
    "ingredients": [],
    "additives": [],
    "process": "源自Glazy公开数据库。SiO₂/Al₂O₃ = 12.89。",
    "clay": "",
    "notes": "烧失量(LOI): 8.4113%。此配方基于氧化物分析数据，无具体原料配比。",
    "recipe_status": "社区参考",
    "verification": "C",
    "source": "Glazy (ID: 34) - CC BY-NC-SA 4.0",
    "seger_formula": {
      "K2O": 0.063,
      "Na2O": 0.206,
      "Li2O": 0.102,
      "CaO": 0.471,
      "MgO": 0.007,
      "SrO": 0.15,
      "Al2O3": 0.325,
      "SiO2": 4.187,
      "Fe2O3": 0.181
    }
  },
  {
    "id": 10035,
    "name": "Amber- Honey Weiser's",
    "category": "铁釉",
    "alias": [],
    "image": "",
    "color": "",
    "surface": "亮光，透明",
    "temperature": "1280℃",
    "atmosphere": "氧化或还原",
    "usage": [
      "陈设器"
    ],
    "difficulty": "中等",
    "stability": "中等",
    "recipe_type": "基础釉",
    "base_ratio_total": "100%",
    "ingredients": [],
    "additives": [],
    "process": "源自Glazy公开数据库。SiO₂/Al₂O₃ = 9.12。",
    "clay": "",
    "notes": "烧失量(LOI): 10.2577%。此配方基于氧化物分析数据，无具体原料配比。",
    "recipe_status": "社区参考",
    "verification": "C",
    "source": "Glazy (ID: 35) - CC BY-NC-SA 4.0",
    "seger_formula": {
      "K2O": 0.231,
      "Na2O": 0.036,
      "CaO": 0.693,
      "MgO": 0.04,
      "Al2O3": 0.375,
      "SiO2": 3.421,
      "TiO2": 0.004,
      "Fe2O3": 0.167
    }
  },
  {
    "id": 10036,
    "name": "Anderson Blue",
    "category": "蓝釉",
    "alias": [],
    "image": "",
    "color": "蓝色",
    "surface": "哑光",
    "temperature": "1280-1300℃",
    "atmosphere": "氧化或还原",
    "usage": [
      "陈设器"
    ],
    "difficulty": "简单",
    "stability": "中等",
    "recipe_type": "基础釉",
    "base_ratio_total": "100%",
    "ingredients": [],
    "additives": [],
    "process": "源自Glazy公开数据库。SiO₂/Al₂O₃ = 4.58。",
    "clay": "",
    "notes": "烧失量(LOI): 14.0735%。此配方基于氧化物分析数据，无具体原料配比。",
    "recipe_status": "社区参考",
    "verification": "C",
    "source": "Glazy (ID: 36) - CC BY-NC-SA 4.0",
    "seger_formula": {
      "K2O": 0.004,
      "Na2O": 0.335,
      "CaO": 0.658,
      "MgO": 0.003,
      "Al2O3": 0.553,
      "SiO2": 2.531,
      "TiO2": 0.005,
      "Fe2O3": 0.004
    }
  },
  {
    "id": 10037,
    "name": "Andreson Pearl",
    "category": "钴蓝釉",
    "alias": [],
    "image": "",
    "color": "蓝色",
    "surface": "亮光",
    "temperature": "1300℃",
    "atmosphere": "氧化或还原",
    "usage": [
      "陈设器"
    ],
    "difficulty": "简单",
    "stability": "较稳定",
    "recipe_type": "基础釉",
    "base_ratio_total": "100%",
    "ingredients": [],
    "additives": [],
    "process": "源自Glazy公开数据库。SiO₂/Al₂O₃ = 6.81。",
    "clay": "",
    "notes": "烧失量(LOI): 10.5091%。此配方基于氧化物分析数据，无具体原料配比。",
    "recipe_status": "社区参考",
    "verification": "C",
    "source": "Glazy (ID: 37) - CC BY-NC-SA 4.0",
    "seger_formula": {
      "K2O": 0.188,
      "Na2O": 0.11,
      "CaO": 0.397,
      "MgO": 0.034,
      "ZnO": 0.079,
      "BaO": 0.193,
      "Al2O3": 0.321,
      "B2O3": 0.147,
      "SiO2": 2.188,
      "TiO2": 0.002,
      "Fe2O3": 0.003
    }
  },
  {
    "id": 10038,
    "name": "Andy Martin's Showsaver",
    "category": "透明釉",
    "alias": [],
    "image": "",
    "color": "无色透明",
    "surface": "亮光，透明",
    "temperature": "1300℃",
    "atmosphere": "氧化或还原",
    "usage": [
      "陈设器"
    ],
    "difficulty": "简单",
    "stability": "中等",
    "recipe_type": "基础釉",
    "base_ratio_total": "100%",
    "ingredients": [],
    "additives": [],
    "process": "源自Glazy公开数据库。SiO₂/Al₂O₃ = 8.75。",
    "clay": "",
    "notes": "烧失量(LOI): 11.4392%。此配方基于氧化物分析数据，无具体原料配比。",
    "recipe_status": "社区参考",
    "verification": "C",
    "source": "Glazy (ID: 38) - CC BY-NC-SA 4.0",
    "seger_formula": {
      "K2O": 0.045,
      "Na2O": 0.145,
      "CaO": 0.147,
      "MgO": 0.015,
      "BaO": 0.368,
      "SrO": 0.28,
      "Al2O3": 0.271,
      "B2O3": 0.046,
      "SiO2": 2.366,
      "TiO2": 0.004,
      "Fe2O3": 0.003
    }
  },
  {
    "id": 10039,
    "name": "Angel Eyes",
    "category": "蓝釉",
    "alias": [],
    "image": "",
    "color": "蓝色",
    "surface": "",
    "temperature": "1300℃",
    "atmosphere": "还原焰",
    "usage": [
      "陈设器"
    ],
    "difficulty": "中等",
    "stability": "中等",
    "recipe_type": "基础釉",
    "base_ratio_total": "100%",
    "ingredients": [],
    "additives": [],
    "process": "源自Glazy公开数据库。SiO₂/Al₂O₃ = 9.28。",
    "clay": "",
    "notes": "烧失量(LOI): 9.7795%。此配方基于氧化物分析数据，无具体原料配比。",
    "recipe_status": "社区参考",
    "verification": "C",
    "source": "Glazy (ID: 39) - CC BY-NC-SA 4.0",
    "seger_formula": {
      "K2O": 0.265,
      "CaO": 0.734,
      "Al2O3": 0.398,
      "SiO2": 3.687,
      "TiO2": 0.139,
      "Fe2O3": 0.082
    }
  },
  {
    "id": 10041,
    "name": "ash Benji's",
    "category": "灰釉",
    "alias": [],
    "image": "",
    "color": "灰绿色",
    "surface": "缎光哑光，不透明",
    "temperature": "1260-1300℃",
    "atmosphere": "氧化或还原",
    "usage": [
      "陈设器"
    ],
    "difficulty": "简单",
    "stability": "中等",
    "recipe_type": "基础釉",
    "base_ratio_total": "100%",
    "ingredients": [],
    "additives": [],
    "process": "源自Glazy公开数据库。SiO₂/Al₂O₃ = 5.47。",
    "clay": "",
    "notes": "烧失量(LOI): 11.7444%。此配方基于氧化物分析数据，无具体原料配比。",
    "recipe_status": "社区参考",
    "verification": "C",
    "source": "Glazy (ID: 41) - CC BY-NC-SA 4.0",
    "seger_formula": {
      "K2O": 0.226,
      "Na2O": 0.052,
      "CaO": 0.465,
      "MgO": 0.187,
      "BaO": 0.048,
      "Al2O3": 0.216,
      "SiO2": 1.181,
      "TiO2": 0.001,
      "P2O5": 0.046,
      "Fe2O3": 0.011
    }
  },
  {
    "id": 10042,
    "name": "ash Benji's remix",
    "category": "灰釉",
    "alias": [],
    "image": "",
    "color": "灰绿色",
    "surface": "缎光哑光，不透明",
    "temperature": "1260-1300℃",
    "atmosphere": "氧化或还原",
    "usage": [
      "陈设器"
    ],
    "difficulty": "简单",
    "stability": "较稳定",
    "recipe_type": "基础釉",
    "base_ratio_total": "100%",
    "ingredients": [],
    "additives": [],
    "process": "源自Glazy公开数据库。SiO₂/Al₂O₃ = 6.11。",
    "clay": "",
    "notes": "烧失量(LOI): 5.8562%。此配方基于氧化物分析数据，无具体原料配比。",
    "recipe_status": "社区参考",
    "verification": "C",
    "source": "Glazy (ID: 42) - CC BY-NC-SA 4.0",
    "seger_formula": {
      "K2O": 0.271,
      "Na2O": 0.127,
      "CaO": 0.42,
      "MgO": 0.125,
      "BaO": 0.057,
      "Al2O3": 0.271,
      "SiO2": 1.653,
      "TiO2": 0.001,
      "P2O5": 0.072,
      "Fe2O3": 0.053
    }
  },
  {
    "id": 10043,
    "name": "Ash Bleu Bass",
    "category": "灰釉",
    "alias": [],
    "image": "",
    "color": "灰绿色",
    "surface": "亮光，不透明",
    "temperature": "1260-1300℃",
    "atmosphere": "氧化或还原",
    "usage": [
      "陈设器"
    ],
    "difficulty": "困难",
    "stability": "较低",
    "recipe_type": "基础釉",
    "base_ratio_total": "100%",
    "ingredients": [],
    "additives": [],
    "process": "源自Glazy公开数据库。SiO₂/Al₂O₃ = 13.82。",
    "clay": "",
    "notes": "烧失量(LOI): 3.0296%。此配方基于氧化物分析数据，无具体原料配比。",
    "recipe_status": "社区参考",
    "verification": "C",
    "source": "Glazy (ID: 43) - CC BY-NC-SA 4.0",
    "seger_formula": {
      "K2O": 0.338,
      "Na2O": 0.064,
      "CaO": 0.284,
      "MgO": 0.288,
      "Al2O3": 0.181,
      "SiO2": 2.498,
      "TiO2": 0.003,
      "P2O5": 0.084,
      "Fe2O3": 0.005
    }
  },
  {
    "id": 10044,
    "name": "Ash Blue van Gilder",
    "category": "灰釉",
    "alias": [],
    "image": "",
    "color": "灰绿色",
    "surface": "半透明",
    "temperature": "1300℃",
    "atmosphere": "氧化或还原",
    "usage": [
      "陈设器"
    ],
    "difficulty": "困难",
    "stability": "中等",
    "recipe_type": "基础釉",
    "base_ratio_total": "100%",
    "ingredients": [],
    "additives": [],
    "process": "源自Glazy公开数据库。SiO₂/Al₂O₃ = 8.32。",
    "clay": "",
    "notes": "烧失量(LOI): 17.6656%。此配方基于氧化物分析数据，无具体原料配比。",
    "recipe_status": "社区参考",
    "verification": "C",
    "source": "Glazy (ID: 44) - CC BY-NC-SA 4.0",
    "seger_formula": {
      "K2O": 0.087,
      "Na2O": 0.044,
      "CaO": 0.787,
      "MgO": 0.083,
      "Al2O3": 0.172,
      "SiO2": 1.427,
      "TiO2": 0.009,
      "P2O5": 0.03,
      "Fe2O3": 0.03
    }
  },
  {
    "id": 10047,
    "name": "Ash Fake blue",
    "category": "灰釉",
    "alias": [],
    "image": "",
    "color": "灰绿色",
    "surface": "",
    "temperature": "1280-1300℃",
    "atmosphere": "氧化或还原",
    "usage": [
      "陈设器"
    ],
    "difficulty": "简单",
    "stability": "较稳定",
    "recipe_type": "基础釉",
    "base_ratio_total": "100%",
    "ingredients": [],
    "additives": [],
    "process": "源自Glazy公开数据库。SiO₂/Al₂O₃ = 5.04。",
    "clay": "",
    "notes": "烧失量(LOI): 20.4024%。此配方基于氧化物分析数据，无具体原料配比。",
    "recipe_status": "社区参考",
    "verification": "C",
    "source": "Glazy (ID: 47) - CC BY-NC-SA 4.0",
    "seger_formula": {
      "K2O": 0.045,
      "Na2O": 0.042,
      "CaO": 0.801,
      "MgO": 0.112,
      "Al2O3": 0.261,
      "SiO2": 1.315,
      "TiO2": 0.009,
      "Fe2O3": 0.059
    }
  },
  {
    "id": 10048,
    "name": "ash fake BP26S Light green",
    "category": "灰釉",
    "alias": [],
    "image": "",
    "color": "灰绿色",
    "surface": "",
    "temperature": "1260℃",
    "atmosphere": "氧化或还原",
    "usage": [
      "陈设器"
    ],
    "difficulty": "简单",
    "stability": "较稳定",
    "recipe_type": "基础釉",
    "base_ratio_total": "100%",
    "ingredients": [],
    "additives": [],
    "process": "源自Glazy公开数据库。SiO₂/Al₂O₃ = 5.02。",
    "clay": "",
    "notes": "烧失量(LOI): 13.8624%。此配方基于氧化物分析数据，无具体原料配比。",
    "recipe_status": "社区参考",
    "verification": "C",
    "source": "Glazy (ID: 48) - CC BY-NC-SA 4.0",
    "seger_formula": {
      "K2O": 0.167,
      "CaO": 0.344,
      "MgO": 0.375,
      "ZnO": 0.114,
      "Al2O3": 0.351,
      "SiO2": 1.759
    }
  },
  {
    "id": 10049,
    "name": "Ash Felix's Green",
    "category": "灰釉",
    "alias": [],
    "image": "",
    "color": "灰绿色",
    "surface": "缎光，不透明",
    "temperature": "1260-1300℃",
    "atmosphere": "氧化或还原",
    "usage": [
      "陈设器"
    ],
    "difficulty": "简单",
    "stability": "较稳定",
    "recipe_type": "基础釉",
    "base_ratio_total": "100%",
    "ingredients": [],
    "additives": [],
    "process": "源自Glazy公开数据库。SiO₂/Al₂O₃ = 7.98。",
    "clay": "",
    "notes": "烧失量(LOI): 8.9072%。此配方基于氧化物分析数据，无具体原料配比。",
    "recipe_status": "社区参考",
    "verification": "C",
    "source": "Glazy (ID: 49) - CC BY-NC-SA 4.0",
    "seger_formula": {
      "K2O": 0.187,
      "Na2O": 0.139,
      "CaO": 0.397,
      "MgO": 0.278,
      "Al2O3": 0.269,
      "B2O3": 0.019,
      "SiO2": 2.146,
      "TiO2": 0.001,
      "P2O5": 0.048,
      "Fe2O3": 0.04
    }
  },
  {
    "id": 10050,
    "name": "Ash Fresca Base",
    "category": "灰釉",
    "alias": [],
    "image": "",
    "color": "灰绿色",
    "surface": "缎光，微透明",
    "temperature": "1300℃",
    "atmosphere": "氧化或还原",
    "usage": [
      "陈设器"
    ],
    "difficulty": "困难",
    "stability": "较低",
    "recipe_type": "基础釉",
    "base_ratio_total": "100%",
    "ingredients": [],
    "additives": [],
    "process": "源自Glazy公开数据库。SiO₂/Al₂O₃ = 9.51。",
    "clay": "",
    "notes": "烧失量(LOI): 7.1385%。此配方基于氧化物分析数据，无具体原料配比。",
    "recipe_status": "社区参考",
    "verification": "C",
    "source": "Glazy (ID: 50) - CC BY-NC-SA 4.0",
    "seger_formula": {
      "K2O": 0.224,
      "Na2O": 0.106,
      "CaO": 0.528,
      "MgO": 0.143,
      "Al2O3": 0.114,
      "SiO2": 1.087,
      "TiO2": 0.003,
      "P2O5": 0.081,
      "Fe2O3": 0.048
    }
  },
  {
    "id": 10051,
    "name": "Ash Green Cooter",
    "category": "灰釉",
    "alias": [],
    "image": "",
    "color": "灰绿色",
    "surface": "",
    "temperature": "1280-1300℃",
    "atmosphere": "氧化或还原",
    "usage": [
      "陈设器"
    ],
    "difficulty": "简单",
    "stability": "较稳定",
    "recipe_type": "基础釉",
    "base_ratio_total": "100%",
    "ingredients": [],
    "additives": [],
    "process": "源自Glazy公开数据库。SiO₂/Al₂O₃ = 5.76。",
    "clay": "",
    "notes": "烧失量(LOI): 0.4000%。此配方基于氧化物分析数据，无具体原料配比。",
    "recipe_status": "社区参考",
    "verification": "C",
    "source": "Glazy (ID: 51) - CC BY-NC-SA 4.0",
    "seger_formula": {
      "K2O": 0.331,
      "Na2O": 0.318,
      "CaO": 0.248,
      "MgO": 0.103,
      "Al2O3": 0.489,
      "SiO2": 2.816,
      "P2O5": 0.058,
      "Fe2O3": 0.035
    }
  },
  {
    "id": 10052,
    "name": "Ash Hanna's Fake",
    "category": "灰釉",
    "alias": [],
    "image": "",
    "color": "灰绿色",
    "surface": "",
    "temperature": "1300℃",
    "atmosphere": "氧化或还原",
    "usage": [
      "陈设器"
    ],
    "difficulty": "简单",
    "stability": "中等",
    "recipe_type": "基础釉",
    "base_ratio_total": "100%",
    "ingredients": [],
    "additives": [],
    "process": "源自Glazy公开数据库。SiO₂/Al₂O₃ = 6.93。",
    "clay": "",
    "notes": "烧失量(LOI): 18.2981%。此配方基于氧化物分析数据，无具体原料配比。",
    "recipe_status": "社区参考",
    "verification": "C",
    "source": "Glazy (ID: 52) - CC BY-NC-SA 4.0",
    "seger_formula": {
      "K2O": 0.062,
      "Na2O": 0.009,
      "CaO": 0.714,
      "MgO": 0.056,
      "SrO": 0.16,
      "Al2O3": 0.233,
      "SiO2": 1.618,
      "TiO2": 0.019,
      "P2O5": 0.002,
      "Fe2O3": 0.075
    }
  },
  {
    "id": 10053,
    "name": "Ash Honey Doug's",
    "category": "灰釉",
    "alias": [],
    "image": "",
    "color": "灰绿色",
    "surface": "半亮光，微透明",
    "temperature": "1300℃",
    "atmosphere": "氧化或还原",
    "usage": [
      "陈设器"
    ],
    "difficulty": "简单",
    "stability": "中等",
    "recipe_type": "基础釉",
    "base_ratio_total": "100%",
    "ingredients": [],
    "additives": [],
    "process": "源自Glazy公开数据库。SiO₂/Al₂O₃ = 5.55。",
    "clay": "",
    "notes": "烧失量(LOI): 9.0171%。此配方基于氧化物分析数据，无具体原料配比。",
    "recipe_status": "社区参考",
    "verification": "C",
    "source": "Glazy (ID: 53) - CC BY-NC-SA 4.0",
    "seger_formula": {
      "K2O": 0.226,
      "Na2O": 0.105,
      "CaO": 0.405,
      "MgO": 0.264,
      "Al2O3": 0.224,
      "SiO2": 1.24,
      "TiO2": 0.001,
      "P2O5": 0.064,
      "Fe2O3": 0.038
    }
  },
  {
    "id": 10054,
    "name": "Ash Katz Fake",
    "category": "灰釉",
    "alias": [],
    "image": "",
    "color": "灰绿色",
    "surface": "",
    "temperature": "1300℃",
    "atmosphere": "氧化或还原",
    "usage": [
      "陈设器"
    ],
    "difficulty": "困难",
    "stability": "较低",
    "recipe_type": "基础釉",
    "base_ratio_total": "100%",
    "ingredients": [],
    "additives": [],
    "process": "源自Glazy公开数据库。SiO₂/Al₂O₃ = 10.01。",
    "clay": "",
    "notes": "烧失量(LOI): 24.3255%。此配方基于氧化物分析数据，无具体原料配比。",
    "recipe_status": "社区参考",
    "verification": "C",
    "source": "Glazy (ID: 54) - CC BY-NC-SA 4.0",
    "seger_formula": {
      "K2O": 0.023,
      "CaO": 0.901,
      "MgO": 0.022,
      "Al2O3": 0.107,
      "SiO2": 1.074,
      "TiO2": 0.01,
      "Fe2O3": 0.103
    }
  },
  {
    "id": 10055,
    "name": "Ash Lanman Fake Wood",
    "category": "灰釉",
    "alias": [],
    "image": "",
    "color": "灰绿色",
    "surface": "半透明",
    "temperature": "1280-1300℃",
    "atmosphere": "氧化或还原",
    "usage": [
      "陈设器"
    ],
    "difficulty": "困难",
    "stability": "较低",
    "recipe_type": "基础釉",
    "base_ratio_total": "100%",
    "ingredients": [],
    "additives": [],
    "process": "源自Glazy公开数据库。SiO₂/Al₂O₃ = 9.60。",
    "clay": "",
    "notes": "烧失量(LOI): 21.4952%。此配方基于氧化物分析数据，无具体原料配比。",
    "recipe_status": "社区参考",
    "verification": "C",
    "source": "Glazy (ID: 55) - CC BY-NC-SA 4.0",
    "seger_formula": {
      "K2O": 0.037,
      "Na2O": 0.018,
      "CaO": 0.742,
      "MgO": 0.106,
      "SrO": 0.097,
      "Al2O3": 0.146,
      "SiO2": 1.405,
      "TiO2": 0.005,
      "Fe2O3": 0.053
    }
  },
  {
    "id": 10056,
    "name": "Ash McWhinnie Base",
    "category": "灰釉",
    "alias": [],
    "image": "",
    "color": "灰绿色",
    "surface": "",
    "temperature": "1260-1300℃",
    "atmosphere": "氧化或还原",
    "usage": [
      "陈设器"
    ],
    "difficulty": "中等",
    "stability": "中等",
    "recipe_type": "基础釉",
    "base_ratio_total": "100%",
    "ingredients": [],
    "additives": [],
    "process": "源自Glazy公开数据库。SiO₂/Al₂O₃ = 11.75。",
    "clay": "",
    "notes": "烧失量(LOI): 10.2270%。此配方基于氧化物分析数据，无具体原料配比。",
    "recipe_status": "社区参考",
    "verification": "C",
    "source": "Glazy (ID: 56) - CC BY-NC-SA 4.0",
    "seger_formula": {
      "K2O": 0.138,
      "Na2O": 0.078,
      "CaO": 0.64,
      "MgO": 0.145,
      "Al2O3": 0.205,
      "B2O3": 0.087,
      "SiO2": 2.415,
      "TiO2": 0.006,
      "P2O5": 0.038,
      "Fe2O3": 0.023
    }
  },
  {
    "id": 10057,
    "name": "Ash pale green",
    "category": "灰釉",
    "alias": [],
    "image": "",
    "color": "灰绿色",
    "surface": "缎光哑光，微透明",
    "temperature": "1300℃",
    "atmosphere": "氧化或还原",
    "usage": [
      "陈设器"
    ],
    "difficulty": "困难",
    "stability": "中等",
    "recipe_type": "基础釉",
    "base_ratio_total": "100%",
    "ingredients": [],
    "additives": [],
    "process": "源自Glazy公开数据库。SiO₂/Al₂O₃ = 10.01。",
    "clay": "",
    "notes": "烧失量(LOI): 6.1476%。此配方基于氧化物分析数据，无具体原料配比。",
    "recipe_status": "社区参考",
    "verification": "C",
    "source": "Glazy (ID: 57) - CC BY-NC-SA 4.0",
    "seger_formula": {
      "K2O": 0.24,
      "Na2O": 0.093,
      "CaO": 0.513,
      "MgO": 0.155,
      "Al2O3": 0.188,
      "SiO2": 1.881,
      "TiO2": 0.003,
      "P2O5": 0.076,
      "Fe2O3": 0.055
    }
  },
  {
    "id": 10059,
    "name": "Leach’s Basic Ash Glaze",
    "category": "灰釉",
    "alias": [],
    "image": "",
    "color": "灰绿色",
    "surface": "缎光，微透明",
    "temperature": "1300℃",
    "atmosphere": "氧化或还原",
    "usage": [
      "陈设器"
    ],
    "difficulty": "简单",
    "stability": "较稳定",
    "recipe_type": "基础釉",
    "base_ratio_total": "100%",
    "ingredients": [],
    "additives": [],
    "process": "源自Glazy公开数据库。SiO₂/Al₂O₃ = 5.70。",
    "clay": "",
    "notes": "烧失量(LOI): 2.5800%。此配方基于氧化物分析数据，无具体原料配比。",
    "recipe_status": "社区参考",
    "verification": "C",
    "source": "Glazy (ID: 59) - CC BY-NC-SA 4.0",
    "seger_formula": {
