Repository: lqydf/shouyiren-glaze

File: materials.json
[
{
"id":1,
"name":"钾长石",
"formula":"KAlSi3O8",
"analysis":{
"K2O":16.900,
"Na2O":0.000,
"Li2O":0.000,
"CaO":0.000,
"MgO":0.000,
"ZnO":0.000,
"BaO":0.000,
"SrO":0.000,
"Al2O3":18.400,
"SiO2":64.700,
"B2O3":0.000,
"P2O5":0.000,
"TiO2":0.000,
"Fe2O3":0.000
},
"LOI":0.100
},

{
"id":2,
"name":"钠长石",
"formula":"NaAlSi3O8",
"analysis":{
"K2O":0.000,
"Na2O":11.800,
"Li2O":0.000,
"CaO":0.000,
"MgO":0.000,
"ZnO":0.000,
"BaO":0.000,
"SrO":0.000,
"Al2O3":19.500,
"SiO2":68.700,
"B2O3":0.000,
"P2O5":0.000,
"TiO2":0.000,
"Fe2O3":0.000
},
"LOI":0.100
},

{
"id":3,
"name":"霞石正长岩",
"formula":"(Na,K)AlSiO4",
"analysis":{
"K2O":5.500,
"Na2O":9.500,
"Li2O":0.000,
"CaO":0.000,
"MgO":0.000,
"ZnO":0.000,
"BaO":0.000,
"SrO":0.000,
"Al2O3":23.500,
"SiO2":56.000,
"B2O3":0.000,
"P2O5":0.000,
"TiO2":0.000,
"Fe2O3":0.200
},
"LOI":0.200
},

{
"id":4,
"name":"锂长石",
"formula":"LiAlSi4O10",
"analysis":{
"K2O":0.000,
"Na2O":0.000,
"Li2O":4.500,
"CaO":0.000,
"MgO":0.000,
"ZnO":0.000,
"BaO":0.000,
"SrO":0.000,
"Al2O3":16.000,
"SiO2":79.000,
"B2O3":0.000,
"P2O5":0.000,
"TiO2":0.000,
"Fe2O3":0.000
},
"LOI":0.200
},

{
"id":5,
"name":"碳酸锂",
"formula":"Li2CO3",
"analysis":{
"K2O":0.000,
"Na2O":0.000,
"Li2O":40.500,
"CaO":0.000,
"MgO":0.000,
"ZnO":0.000,
"BaO":0.000,
"SrO":0.000,
"Al2O3":0.000,
"SiO2":0.000,
"B2O3":0.000,
"P2O5":0.000,
"TiO2":0.000,
"Fe2O3":0.000
},
"LOI":59.500
},

{
"id":6,
"name":"氧化锌",
"formula":"ZnO",
"analysis":{
"K2O":0.000,
"Na2O":0.000,
"Li2O":0.000,
"CaO":0.000,
"MgO":0.000,
"ZnO":100.000,
"BaO":0.000,
"SrO":0.000,
"Al2O3":0.000,
"SiO2":0.000,
"B2O3":0.000,
"P2O5":0.000,
"TiO2":0.000,
"Fe2O3":0.000
},
"LOI":0.000
},

{
"id":7,
"name":"碳酸钡",
"formula":"BaCO3",
"analysis":{
"K2O":0.000,
"Na2O":0.000,
"Li2O":0.000,
"CaO":0.000,
"MgO":0.000,
"ZnO":0.000,
"BaO":77.700,
"SrO":0.000,
"Al2O3":0.000,
"SiO2":0.000,
"B2O3":0.000,
"P2O5":0.000,
"TiO2":0.000,
"Fe2O3":0.000
},
"LOI":22.300
},
{
"id":8,
"name":"碳酸锶",
"formula":"SrCO3",
"analysis":{
"K2O":0.000,
"Na2O":0.000,
"Li2O":0.000,
"CaO":0.000,
"MgO":0.000,
"ZnO":0.000,
"BaO":0.000,
"SrO":70.200,
"Al2O3":0.000,
"SiO2":0.000,
"B2O3":0.000,
"P2O5":0.000,
"TiO2":0.000,
"Fe2O3":0.000
},
"LOI":29.800
},

{
"id":9,
"name":"方解石",
"formula":"CaCO3",
"analysis":{
"K2O":0.000,
"Na2O":0.000,
"Li2O":0.000,
"CaO":56.000,
"MgO":0.000,
"ZnO":0.000,
"BaO":0.000,
"SrO":0.000,
"Al2O3":0.000,
"SiO2":0.000,
"B2O3":0.000,
"P2O5":0.000,
"TiO2":0.000,
"Fe2O3":0.000
},
"LOI":44.000
},

{
"id":10,
"name":"石灰石",
"formula":"CaCO3",
"analysis":{
"K2O":0.000,
"Na2O":0.000,
"Li2O":0.000,
"CaO":55.800,
"MgO":0.000,
"ZnO":0.000,
"BaO":0.000,
"SrO":0.000,
"Al2O3":0.000,
"SiO2":0.000,
"B2O3":0.000,
"P2O5":0.000,
"TiO2":0.000,
"Fe2O3":0.000
},
"LOI":44.200
},

{
"id":11,
"name":"硅灰石",
"formula":"CaSiO3",
"analysis":{
"K2O":0.000,
"Na2O":0.000,
"Li2O":0.000,
"CaO":48.300,
"MgO":0.000,
"ZnO":0.000,
"BaO":0.000,
"SrO":0.000,
"Al2O3":0.000,
"SiO2":51.700,
"B2O3":0.000,
"P2O5":0.000,
"TiO2":0.000,
"Fe2O3":0.200
},
"LOI":0.500
},

{
"id":12,
"name":"透辉石",
"formula":"CaMgSi2O6",
"analysis":{
"K2O":0.000,
"Na2O":0.000,
"Li2O":0.000,
"CaO":25.900,
"MgO":18.500,
"ZnO":0.000,
"BaO":0.000,
"SrO":0.000,
"Al2O3":0.500,
"SiO2":55.000,
"B2O3":0.000,
"P2O5":0.000,
"TiO2":0.000,
"Fe2O3":0.100
},
"LOI":0.300
},

{
"id":13,
"name":"白云石",
"formula":"CaMg(CO3)2",
"analysis":{
"K2O":0.000,
"Na2O":0.000,
"Li2O":0.000,
"CaO":30.400,
"MgO":21.800,
"ZnO":0.000,
"BaO":0.000,
"SrO":0.000,
"Al2O3":0.000,
"SiO2":0.000,
"B2O3":0.000,
"P2O5":0.000,
"TiO2":0.000,
"Fe2O3":0.100
},
"LOI":47.700
},

{
"id":14,
"name":"滑石",
"formula":"Mg3Si4O10(OH)2",
"analysis":{
"K2O":0.000,
"Na2O":0.000,
"Li2O":0.000,
"CaO":0.000,
"MgO":31.900,
"ZnO":0.000,
"BaO":0.000,
"SrO":0.000,
"Al2O3":0.000,
"SiO2":63.500,
"B2O3":0.000,
"P2O5":0.000,
"TiO2":0.000,
"Fe2O3":0.500
},
"LOI":4.600
},
{
"id":15,
"name":"碳酸镁",
"formula":"MgCO3",
"analysis":{
"K2O":0.000,
"Na2O":0.000,
"Li2O":0.000,
"CaO":0.000,
"MgO":47.800,
"ZnO":0.000,
"BaO":0.000,
"SrO":0.000,
"Al2O3":0.000,
"SiO2":0.000,
"B2O3":0.000,
"P2O5":0.000,
"TiO2":0.000,
"Fe2O3":0.000
},
"LOI":52.200
},

{
"id":16,
"name":"磷灰石",
"formula":"Ca5(PO4)3F",
"analysis":{
"K2O":0.000,
"Na2O":0.000,
"Li2O":0.000,
"CaO":55.800,
"MgO":0.000,
"ZnO":0.000,
"BaO":0.000,
"SrO":0.000,
"Al2O3":0.000,
"SiO2":0.000,
"B2O3":0.000,
"P2O5":41.800,
"TiO2":0.000,
"Fe2O3":0.000
},
"LOI":2.400
},

{
"id":17,
"name":"牛骨灰",
"formula":"Ca5(PO4)3OH",
"analysis":{
"K2O":0.000,
"Na2O":0.000,
"Li2O":0.000,
"CaO":54.000,
"MgO":1.000,
"ZnO":0.000,
"BaO":0.000,
"SrO":0.000,
"Al2O3":0.000,
"SiO2":1.000,
"B2O3":0.000,
"P2O5":42.000,
"TiO2":0.000,
"Fe2O3":0.100
},
"LOI":2.000
},

{
"id":18,
"name":"石英",
"formula":"SiO2",
"analysis":{
"K2O":0.000,
"Na2O":0.000,
"Li2O":0.000,
"CaO":0.000,
"MgO":0.000,
"ZnO":0.000,
"BaO":0.000,
"SrO":0.000,
"Al2O3":0.000,
"SiO2":99.500,
"B2O3":0.000,
"P2O5":0.000,
"TiO2":0.000,
"Fe2O3":0.020
},
"LOI":0.000
},

{
"id":19,
"name":"高岭土",
"formula":"Al2Si2O5(OH)4",
"analysis":{
"K2O":0.000,
"Na2O":0.000,
"Li2O":0.000,
"CaO":0.000,
"MgO":0.000,
"ZnO":0.000,
"BaO":0.000,
"SrO":0.000,
"Al2O3":39.500,
"SiO2":46.500,
"B2O3":0.000,
"P2O5":0.000,
"TiO2":0.000,
"Fe2O3":0.500
},
"LOI":13.500
},

{
"id":20,
"name":"氧化铝",
"formula":"Al2O3",
"analysis":{
"K2O":0.000,
"Na2O":0.000,
"Li2O":0.000,
"CaO":0.000,
"MgO":0.000,
"ZnO":0.000,
"BaO":0.000,
"SrO":0.000,
"Al2O3":100.000,
"SiO2":0.000,
"B2O3":0.000,
"P2O5":0.000,
"TiO2":0.000,
"Fe2O3":0.000
},
"LOI":0.000
},

{
"id":21,
"name":"膨润土",
"formula":"NaCa(Al,Mg)Si4O10",
"analysis":{
"K2O":1.500,
"Na2O":2.000,
"Li2O":0.000,
"CaO":2.000,
"MgO":3.000,
"ZnO":0.000,
"BaO":0.000,
"SrO":0.000,
"Al2O3":20.000,
"SiO2":62.000,
"B2O3":0.000,
"P2O5":0.000,
"TiO2":0.000,
"Fe2O3":3.000
},
"LOI":6.500
}

]

File: materials_old.json
[
  {
    "id": 1,
    "name": "钾长石",
    "formula": "KAlSi3O8",
    "category": "长石类",
    "molecular_weight": 278.33,
    "oxides": {
      "K2O": 16.9,
      "Na2O": 0,
      "CaO": 0,
      "MgO": 0,
      "Al2O3": 18.4,
      "SiO2": 64.7
    },
    "properties": {
      "melting_range": "1200-1280℃",
      "gloss_tendency": "亮光倾向",
      "flow_tendency": "中等",
      "role": "主要熔剂与玻璃形成来源"
    }
  },
  {
    "id": 2,
    "name": "钠长石",
    "formula": "NaAlSi3O8",
    "category": "长石类",
    "molecular_weight": 262.22,
    "oxides": {
      "K2O": 0,
      "Na2O": 11.8,
      "CaO": 0,
      "MgO": 0,
      "Al2O3": 19.4,
      "SiO2": 68.8
    },
    "properties": {
      "melting_range": "1180-1250℃",
      "gloss_tendency": "亮光倾向",
      "flow_tendency": "较强",
      "role": "降低熔融温度"
    }
  },
  {
    "id": 3,
    "name": "石英",
    "formula": "SiO2",
    "category": "硅质原料",
    "molecular_weight": 60.08,
    "oxides": {
      "K2O": 0,
      "Na2O": 0,
      "CaO": 0,
      "MgO": 0,
      "Al2O3": 0,
      "SiO2": 100
    },
    "properties": {
      "melting_range": "1250℃以上",
      "gloss_tendency": "增加透明度",
      "flow_tendency": "降低流动",
      "role": "玻璃形成剂"
    }
  },
  {
    "id": 4,
    "name": "方解石",
    "formula": "CaCO3",
    "category": "钙质原料",
    "molecular_weight": 100.09,
    "oxides": {
      "K2O": 0,
      "Na2O": 0,
      "CaO": 56,
      "MgO": 0,
      "Al2O3": 0,
      "SiO2": 0
    },
    "properties": {
      "melting_range": "1150-1250℃",
      "gloss_tendency": "亮光倾向",
      "flow_tendency": "增强熔融",
      "role": "钙熔剂"
    }
  },
  {
    "id": 5,
    "name": "石灰石",
    "formula": "CaCO3",
    "category": "钙质原料",
    "molecular_weight": 100.09,
    "oxides": {
      "K2O": 0,
      "Na2O": 0,
      "CaO": 56,
      "MgO": 0,
      "Al2O3": 0,
      "SiO2": 0
    },
    "properties": {
      "melting_range": "1150-1250℃",
      "gloss_tendency": "亮光倾向",
      "flow_tendency": "增强流动",
      "role": "提供CaO"
    }
  },
  {
    "id": 6,
    "name": "高岭土",
    "formula": "Al2Si2O5(OH)4",
    "category": "黏土类",
    "molecular_weight": 258.16,
    "oxides": {
      "K2O": 0,
      "Na2O": 0,
      "CaO": 0,
      "MgO": 0,
      "Al2O3": 39.5,
      "SiO2": 46.5
    },
    "properties": {
      "melting_range": "1250℃以上",
      "gloss_tendency": "降低光泽",
      "flow_tendency": "降低流动",
      "role": "提供Al2O3与稳定性"
    }
  },
  {
    "id": 7,
    "name": "滑石",
    "formula": "Mg3Si4O10(OH)2",
    "category": "镁质原料",
    "molecular_weight": 379.27,
    "oxides": {
      "K2O": 0,
      "Na2O": 0,
      "CaO": 0,
      "MgO": 31.9,
      "Al2O3": 0,
      "SiO2": 63.4
    },
    "properties": {
      "melting_range": "1200-1280℃",
      "gloss_tendency": "半哑光倾向",
      "flow_tendency": "中等",
      "role": "提供MgO"
    }
  },
  {
    "id": 8,
    "name": "白云石",
    "formula": "CaMg(CO3)2",
    "category": "钙镁原料",
    "molecular_weight": 184.40,
    "oxides": {
      "K2O": 0,
      "Na2O": 0,
      "CaO": 30.4,
      "MgO": 21.9,
      "Al2O3": 0,
      "SiO2": 0
    },
    "properties": {
      "melting_range": "1200-1300℃",
      "gloss_tendency": "亚光倾向",
      "flow_tendency": "中等",
      "role": "CaO与MgO来源"
    }
  },
  {
    "id": 9,
    "name": "氧化锌",
    "formula": "ZnO",
    "category": "辅助熔剂",
    "molecular_weight": 81.38,
    "oxides": {
      "ZnO": 100,
      "K2O": 0,
      "Na2O": 0,
      "CaO": 0,
      "MgO": 0,
      "Al2O3": 0,
      "SiO2": 0
    },
    "properties": {
      "melting_range": "1100-1250℃",
      "gloss_tendency": "提高光泽",
      "flow_tendency": "改善熔融",
      "role": "特殊效果氧化物"
    }
  },
  {
    "id": 10,
    "name": "碳酸钡",
    "formula": "BaCO3",
    "category": "钡质原料",
    "molecular_weight": 197.34,
    "oxides": {
      "BaO": 77.7,
      "K2O": 0,
      "Na2O": 0,
      "CaO": 0,
      "MgO": 0,
      "Al2O3": 0,
      "SiO2": 0
    },
    "properties": {
      "melting_range": "1200-1300℃",
      "gloss_tendency": "提高光泽或乳浊",
      "flow_tendency": "中等",
      "role": "钡系特殊釉效果"
    }
  }
]

File: oxides.json
[
  {
    "oxide": "K2O",
    "name": "氧化钾",
    "molecular_weight": 94.20,
    "group": "RO"
  },
  {
    "oxide": "Na2O",
    "name": "氧化钠",
    "molecular_weight": 61.98,
    "group": "RO"
  },
  {
    "oxide": "CaO",
    "name": "氧化钙",
    "molecular_weight": 56.08,
    "group": "RO"
  },
  {
    "oxide": "MgO",
    "name": "氧化镁",
    "molecular_weight": 40.30,
    "group": "RO"
  },
  {
    "oxide": "ZnO",
    "name": "氧化锌",
    "molecular_weight": 81.38,
    "group": "RO"
  },
  {
    "oxide": "BaO",
    "name": "氧化钡",
    "molecular_weight": 153.33,
    "group": "RO"
  },
  {
    "oxide": "Al2O3",
    "name": "氧化铝",
    "molecular_weight": 101.96,
    "group": "R2O3"
  },
  {
    "oxide": "SiO2",
    "name": "二氧化硅",
    "molecular_weight": 60.08,
    "group": "RO2"
  }
]

File: glazes_glazy_preview.json (part 2 of 11)
[
      "K2O": 0.329,
      "Na2O": 0.151,
      "CaO": 0.361,
      "MgO": 0.159,
      "Al2O3": 0.309,
      "SiO2": 1.76,
      "TiO2": 0.007,
      "P2O5": 0.089,
      "Fe2O3": 0.054
    }
  },
  {
    "id": 10060,
    "name": "Ash Traditional",
    "category": "灰釉",
    "alias": [],
    "image": "",
    "color": "灰绿色",
    "surface": "缎光，微透明",
    "temperature": "1300-1320℃",
    "atmosphere": "氧化或还原",
    "usage": [
      "陈设器"
    ],
    "difficulty": "困难",
    "stability": "中等",
    "recipe_type": "基础釉",
    "base_ratio_total": "100%",
    "ingredients": [],
    "additives": [],
    "process": "源自Glazy公开数据库。SiO₂/Al₂O₃ = 8.49。",
    "clay": "",
    "notes": "烧失量(LOI): 2.4000%。此配方基于氧化物分析数据，无具体原料配比。",
    "recipe_status": "社区参考",
    "verification": "C",
    "source": "Glazy (ID: 60) - CC BY-NC-SA 4.0",
    "seger_formula": {
      "K2O": 0.285,
      "Na2O": 0.119,
      "CaO": 0.386,
      "MgO": 0.209,
      "Al2O3": 0.171,
      "SiO2": 1.447,
      "TiO2": 0.014,
      "P2O5": 0.1,
      "Fe2O3": 0.101
    }
  },
  {
    "id": 10061,
    "name": "Val Cushing V.C. Ash Mixed",
    "category": "灰釉",
    "alias": [],
    "image": "",
    "color": "灰绿色",
    "surface": "缎光哑光，半透明",
    "temperature": "1280-1300℃",
    "atmosphere": "氧化或还原",
    "usage": [
      "陈设器"
    ],
    "difficulty": "简单",
    "stability": "中等",
    "recipe_type": "基础釉",
    "base_ratio_total": "100%",
    "ingredients": [],
    "additives": [],
    "process": "源自Glazy公开数据库。SiO₂/Al₂O₃ = 6.95。",
    "clay": "",
    "notes": "烧失量(LOI): 0.0900%。此配方基于氧化物分析数据，无具体原料配比。",
    "recipe_status": "社区参考",
    "verification": "C",
    "source": "Glazy (ID: 61) - CC BY-NC-SA 4.0",
    "seger_formula": {
      "K2O": 0.308,
      "Na2O": 0.144,
      "CaO": 0.381,
      "MgO": 0.167,
      "Al2O3": 0.236,
      "SiO2": 1.64,
      "P2O5": 0.097,
      "Fe2O3": 0.133
    }
  },
  {
    "id": 10062,
    "name": "Ash, fake Donna's",
    "category": "灰釉",
    "alias": [],
    "image": "",
    "color": "灰绿色",
    "surface": "缎光哑光，微透明",
    "temperature": "1280℃",
    "atmosphere": "氧化或还原",
    "usage": [
      "陈设器"
    ],
    "difficulty": "困难",
    "stability": "中等",
    "recipe_type": "基础釉",
    "base_ratio_total": "100%",
    "ingredients": [],
    "additives": [],
    "process": "源自Glazy公开数据库。SiO₂/Al₂O₃ = 6.71。",
    "clay": "",
    "notes": "烧失量(LOI): 20.0524%。此配方基于氧化物分析数据，无具体原料配比。",
    "recipe_status": "社区参考",
    "verification": "C",
    "source": "Glazy (ID: 62) - CC BY-NC-SA 4.0",
    "seger_formula": {
      "K2O": 0.042,
      "Na2O": 0.016,
      "CaO": 0.752,
      "MgO": 0.084,
      "BaO": 0.105,
      "Al2O3": 0.179,
      "SiO2": 1.2,
      "TiO2": 0.123,
      "Fe2O3": 0.047
    }
  },
  {
    "id": 10065,
    "name": "Base 8A",
    "category": "哑光釉",
    "alias": [],
    "image": "",
    "color": "",
    "surface": "",
    "temperature": "1300℃",
    "atmosphere": "氧化或还原",
    "usage": [
      "陈设器"
    ],
    "difficulty": "中等",
    "stability": "中等",
    "recipe_type": "基础釉",
    "base_ratio_total": "100%",
    "ingredients": [],
    "additives": [],
    "process": "源自Glazy公开数据库。SiO₂/Al₂O₃ = 11.94。",
    "clay": "",
    "notes": "烧失量(LOI): 9.2812%。此配方基于氧化物分析数据，无具体原料配比。",
    "recipe_status": "社区参考",
    "verification": "C",
    "source": "Glazy (ID: 65) - CC BY-NC-SA 4.0",
    "seger_formula": {
      "K2O": 0.035,
      "Na2O": 0.315,
      "Li2O": 0.383,
      "CaO": 0.146,
      "MgO": 0.002,
      "BaO": 0.121,
      "Al2O3": 0.308,
      "B2O3": 0.048,
      "SiO2": 3.684,
      "TiO2": 0.003,
      "P2O5": 0.001,
      "Fe2O3": 0.003
    }
  },
  {
    "id": 10066,
    "name": "Base Ayumi's Tuesday",
    "category": "哑光釉",
    "alias": [],
    "image": "",
    "color": "",
    "surface": "缎光哑光，不透明",
    "temperature": "1300℃",
    "atmosphere": "氧化或还原",
    "usage": [
      "陈设器"
    ],
    "difficulty": "简单",
    "stability": "较稳定",
    "recipe_type": "基础釉",
    "base_ratio_total": "100%",
    "ingredients": [],
    "additives": [],
    "process": "源自Glazy公开数据库。SiO₂/Al₂O₃ = 5.50。",
    "clay": "",
    "notes": "烧失量(LOI): 18.0758%。此配方基于氧化物分析数据，无具体原料配比。",
    "recipe_status": "社区参考",
    "verification": "C",
    "source": "Glazy (ID: 66) - CC BY-NC-SA 4.0",
    "seger_formula": {
      "K2O": 0.04,
      "Na2O": 0.086,
      "CaO": 0.488,
      "MgO": 0.386,
      "Al2O3": 0.253,
      "SiO2": 1.393,
      "TiO2": 0.001,
      "P2O5": 0.035,
      "Fe2O3": 0.002
    }
  },
  {
    "id": 10067,
    "name": "Base Ayumi's Tuesday recalc",
    "category": "白釉",
    "alias": [],
    "image": "",
    "color": "白色",
    "surface": "缎光哑光",
    "temperature": "1300℃",
    "atmosphere": "氧化或还原",
    "usage": [
      "陈设器"
    ],
    "difficulty": "简单",
    "stability": "较稳定",
    "recipe_type": "基础釉",
    "base_ratio_total": "100%",
    "ingredients": [],
    "additives": [],
    "process": "源自Glazy公开数据库。SiO₂/Al₂O₃ = 6.34。",
    "clay": "",
    "notes": "烧失量(LOI): 3.8128%。此配方基于氧化物分析数据，无具体原料配比。",
    "recipe_status": "社区参考",
    "verification": "C",
    "source": "Glazy (ID: 67) - CC BY-NC-SA 4.0",
    "seger_formula": {
      "K2O": 0.028,
      "Na2O": 0.09,
      "CaO": 0.459,
      "MgO": 0.422,
      "Al2O3": 0.254,
      "SiO2": 1.614,
      "P2O5": 0.136
    }
  },
  {
    "id": 10068,
    "name": "Base F Ayumi's",
    "category": "白釉",
    "alias": [],
    "image": "",
    "color": "白色",
    "surface": "",
    "temperature": "1300℃",
    "atmosphere": "氧化或还原",
    "usage": [
      "陈设器"
    ],
    "difficulty": "简单",
    "stability": "较稳定",
    "recipe_type": "基础釉",
    "base_ratio_total": "100%",
    "ingredients": [],
    "additives": [],
    "process": "源自Glazy公开数据库。SiO₂/Al₂O₃ = 4.66。",
    "clay": "",
    "notes": "烧失量(LOI): 18.1502%。此配方基于氧化物分析数据，无具体原料配比。",
    "recipe_status": "社区参考",
    "verification": "C",
    "source": "Glazy (ID: 68) - CC BY-NC-SA 4.0",
    "seger_formula": {
      "K2O": 0.047,
      "Na2O": 0.169,
      "CaO": 0.307,
      "MgO": 0.147,
      "SrO": 0.329,
      "Al2O3": 0.33,
      "SiO2": 1.538,
      "TiO2": 0.002,
      "Fe2O3": 0.002
    }
  },
  {
    "id": 10069,
    "name": "Base GG Bohls",
    "category": "白釉",
    "alias": [],
    "image": "",
    "color": "白色",
    "surface": "亮光，半透明",
    "temperature": "1280℃",
    "atmosphere": "氧化或还原",
    "usage": [
      "陈设器"
    ],
    "difficulty": "中等",
    "stability": "中等",
    "recipe_type": "基础釉",
    "base_ratio_total": "100%",
    "ingredients": [],
    "additives": [],
    "process": "源自Glazy公开数据库。SiO₂/Al₂O₃ = 10.54。",
    "clay": "",
    "notes": "烧失量(LOI): 14.7673%。此配方基于氧化物分析数据，无具体原料配比。",
    "recipe_status": "社区参考",
    "verification": "C",
    "source": "Glazy (ID: 69) - CC BY-NC-SA 4.0",
    "seger_formula": {
      "K2O": 0.075,
      "Na2O": 0.042,
      "CaO": 0.619,
      "MgO": 0.25,
      "BaO": 0.015,
      "Al2O3": 0.267,
      "B2O3": 0.047,
      "SiO2": 2.816
    }
  },
  {
    "id": 10070,
    "name": "Base Glaze Andy Shaw",
    "category": "透明釉",
    "alias": [],
    "image": "",
    "color": "无色透明",
    "surface": "亮光，透明",
    "temperature": "1300℃",
    "atmosphere": "氧化或还原",
    "usage": [
      "陈设器"
    ],
    "difficulty": "简单",
    "stability": "较稳定",
    "recipe_type": "基础釉",
    "base_ratio_total": "100%",
    "ingredients": [],
    "additives": [],
    "process": "源自Glazy公开数据库。SiO₂/Al₂O₃ = 6.38。",
    "clay": "",
    "notes": "烧失量(LOI): 17.2011%。此配方基于氧化物分析数据，无具体原料配比。",
    "recipe_status": "社区参考",
    "verification": "C",
    "source": "Glazy (ID: 70) - CC BY-NC-SA 4.0",
    "seger_formula": {
      "K2O": 0.046,
      "Na2O": 0.052,
      "CaO": 0.755,
      "MgO": 0.148,
      "Al2O3": 0.33,
      "SiO2": 2.107,
      "TiO2": 0.004,
      "Fe2O3": 0.004
    }
  },
  {
    "id": 10071,
    "name": "Base K Ayumi's",
    "category": "灰釉",
    "alias": [],
    "image": "",
    "color": "灰绿色",
    "surface": "",
    "temperature": "1300℃",
    "atmosphere": "氧化或还原",
    "usage": [
      "陈设器"
    ],
    "difficulty": "困难",
    "stability": "较低",
    "recipe_type": "基础釉",
    "base_ratio_total": "100%",
    "ingredients": [],
    "additives": [],
    "process": "源自Glazy公开数据库。SiO₂/Al₂O₃ = 12.37。",
    "clay": "",
    "notes": "烧失量(LOI): 20.2310%。此配方基于氧化物分析数据，无具体原料配比。",
    "recipe_status": "社区参考",
    "verification": "C",
    "source": "Glazy (ID: 71) - CC BY-NC-SA 4.0",
    "seger_formula": {
      "CaO": 0.161,
      "MgO": 0.253,
      "ZnO": 0.098,
      "SrO": 0.487,
      "Al2O3": 0.059,
      "SiO2": 0.725
    }
  },
  {
    "id": 10072,
    "name": "Base Randy's",
    "category": "透明釉",
    "alias": [],
    "image": "",
    "color": "无色透明",
    "surface": "",
    "temperature": "1220-1300℃",
    "atmosphere": "氧化或还原",
    "usage": [
      "陈设器"
    ],
    "difficulty": "困难",
    "stability": "较低",
    "recipe_type": "基础釉",
    "base_ratio_total": "100%",
    "ingredients": [],
    "additives": [],
    "process": "源自Glazy公开数据库。SiO₂/Al₂O₃ = 16.66。",
    "clay": "",
    "notes": "烧失量(LOI): 10.7381%。此配方基于氧化物分析数据，无具体原料配比。",
    "recipe_status": "社区参考",
    "verification": "C",
    "source": "Glazy (ID: 72) - CC BY-NC-SA 4.0",
    "seger_formula": {
      "K2O": 0.005,
      "Na2O": 0.19,
      "CaO": 0.358,
      "MgO": 0.447,
      "Al2O3": 0.192,
      "B2O3": 0.398,
      "SiO2": 3.203,
      "TiO2": 0.002,
      "Fe2O3": 0.003
    }
  },
  {
    "id": 10073,
    "name": "Base Seacrest",
    "category": "透明釉",
    "alias": [],
    "image": "",
    "color": "无色透明",
    "surface": "亮光，透明",
    "temperature": "1300℃",
    "atmosphere": "氧化或还原",
    "usage": [
      "陈设器"
    ],
    "difficulty": "简单",
    "stability": "中等",
    "recipe_type": "基础釉",
    "base_ratio_total": "100%",
    "ingredients": [],
    "additives": [],
    "process": "源自Glazy公开数据库。SiO₂/Al₂O₃ = 8.59。",
    "clay": "",
    "notes": "烧失量(LOI): 7.0897%。此配方基于氧化物分析数据，无具体原料配比。",
    "recipe_status": "社区参考",
    "verification": "C",
    "source": "Glazy (ID: 73) - CC BY-NC-SA 4.0",
    "seger_formula": {
      "K2O": 0.247,
      "Na2O": 0.097,
      "CaO": 0.489,
      "MgO": 0.005,
      "ZnO": 0.115,
      "BaO": 0.047,
      "Al2O3": 0.443,
      "SiO2": 3.802
    }
  },
  {
    "id": 10077,
    "name": "Val Cushing V.C. Base AA Horie",
    "category": "哑光釉",
    "alias": [],
    "image": "",
    "color": "",
    "surface": "缎光哑光，不透明",
    "temperature": "1300℃",
    "atmosphere": "氧化或还原",
    "usage": [
      "陈设器"
    ],
    "difficulty": "简单",
    "stability": "较稳定",
    "recipe_type": "基础釉",
    "base_ratio_total": "100%",
    "ingredients": [],
    "additives": [],
    "process": "源自Glazy公开数据库。SiO₂/Al₂O₃ = 4.88。",
    "clay": "",
    "notes": "烧失量(LOI): 17.8880%。此配方基于氧化物分析数据，无具体原料配比。",
    "recipe_status": "社区参考",
    "verification": "C",
    "source": "Glazy (ID: 77) - CC BY-NC-SA 4.0",
    "seger_formula": {
      "K2O": 0.054,
      "Na2O": 0.061,
      "CaO": 0.88,
      "MgO": 0.005,
      "Al2O3": 0.363,
      "SiO2": 1.774,
      "TiO2": 0.004,
      "Fe2O3": 0.004
    }
  },
  {
    "id": 10079,
    "name": "Berry Rust (new)",
    "category": "铁釉",
    "alias": [],
    "image": "",
    "color": "",
    "surface": "",
    "temperature": "1300℃",
    "atmosphere": "氧化或还原",
    "usage": [
      "陈设器"
    ],
    "difficulty": "中等",
    "stability": "中等",
    "recipe_type": "基础釉",
    "base_ratio_total": "100%",
    "ingredients": [],
    "additives": [],
    "process": "源自Glazy公开数据库。SiO₂/Al₂O₃ = 9.22。",
    "clay": "",
    "notes": "烧失量(LOI): 4.3352%。此配方基于氧化物分析数据，无具体原料配比。",
    "recipe_status": "社区参考",
    "verification": "C",
    "source": "Glazy (ID: 79) - CC BY-NC-SA 4.0",
    "seger_formula": {
      "K2O": 0.015,
      "Na2O": 0.141,
      "CaO": 0.488,
      "MgO": 0.355,
      "Al2O3": 0.325,
      "B2O3": 0.198,
      "SiO2": 2.992,
      "TiO2": 0.003,
      "P2O5": 0.083,
      "Fe2O3": 0.159
    }
  },
  {
    "id": 10080,
    "name": "Berryrust",
    "category": "铁釉",
    "alias": [],
    "image": "",
    "color": "",
    "surface": "",
    "temperature": "1240-1300℃",
    "atmosphere": "氧化或还原",
    "usage": [
      "陈设器"
    ],
    "difficulty": "简单",
    "stability": "中等",
    "recipe_type": "基础釉",
    "base_ratio_total": "100%",
    "ingredients": [],
    "additives": [],
    "process": "源自Glazy公开数据库。SiO₂/Al₂O₃ = 8.20。",
    "clay": "",
    "notes": "烧失量(LOI): 9.9725%。此配方基于氧化物分析数据，无具体原料配比。",
    "recipe_status": "社区参考",
    "verification": "C",
    "source": "Glazy (ID: 80) - CC BY-NC-SA 4.0",
    "seger_formula": {
      "K2O": 0.029,
      "Na2O": 0.1,
      "CaO": 0.499,
      "MgO": 0.373,
      "Al2O3": 0.312,
      "B2O3": 0.1,
      "SiO2": 2.562,
      "TiO2": 0.003,
      "P2O5": 0.079,
      "Fe2O3": 0.158
    }
  },
  {
    "id": 10081,
    "name": "Big Sky",
    "category": "松石绿釉",
    "alias": [],
    "image": "",
    "color": "松石绿",
    "surface": "",
    "temperature": "1300℃",
    "atmosphere": "氧化或还原",
    "usage": [
      "陈设器"
    ],
    "difficulty": "困难",
    "stability": "中等",
    "recipe_type": "基础釉",
    "base_ratio_total": "100%",
    "ingredients": [],
    "additives": [],
    "process": "源自Glazy公开数据库。SiO₂/Al₂O₃ = 4.76。",
    "clay": "",
    "notes": "烧失量(LOI): 4.6933%。此配方基于氧化物分析数据，无具体原料配比。",
    "recipe_status": "社区参考",
    "verification": "C",
    "source": "Glazy (ID: 81) - CC BY-NC-SA 4.0",
    "seger_formula": {
      "K2O": 0.12,
      "Na2O": 0.385,
      "Li2O": 0.083,
      "CaO": 0.395,
      "MgO": 0.016,
      "Al2O3": 0.712,
      "B2O3": 0.026,
      "SiO2": 3.384,
      "TiO2": 0.004,
      "P2O5": 0.05,
      "Fe2O3": 0.004
    }
  },
  {
    "id": 10082,
    "name": "Black #1223 Glossy",
    "category": "黑釉",
    "alias": [],
    "image": "",
    "color": "黑色",
    "surface": "亮光",
    "temperature": "1300℃",
    "atmosphere": "氧化或还原",
    "usage": [
      "陈设器"
    ],
    "difficulty": "中等",
    "stability": "中等",
    "recipe_type": "基础釉",
    "base_ratio_total": "100%",
    "ingredients": [],
    "additives": [],
    "process": "源自Glazy公开数据库。SiO₂/Al₂O₃ = 9.30。",
    "clay": "",
    "notes": "烧失量(LOI): 8.7029%。此配方基于氧化物分析数据，无具体原料配比。",
    "recipe_status": "社区参考",
    "verification": "C",
    "source": "Glazy (ID: 82) - CC BY-NC-SA 4.0",
    "seger_formula": {
      "K2O": 0.21,
      "Na2O": 0.096,
      "CaO": 0.64,
      "MgO": 0.004,
      "BaO": 0.05,
      "Al2O3": 0.431,
      "Cr2O3": 0.033,
      "SiO2": 4.01,
      "TiO2": 0.006,
      "Fe2O3": 0.12,
      "MnO2": 0.096
    }
  },
  {
    "id": 10084,
    "name": "Black #27",
    "category": "黑釉",
    "alias": [],
    "image": "",
    "color": "黑色",
    "surface": "",
    "temperature": "1280-1300℃",
    "atmosphere": "氧化或还原",
    "usage": [
      "陈设器"
    ],
    "difficulty": "困难",
    "stability": "较低",
    "recipe_type": "基础釉",
    "base_ratio_total": "100%",
    "ingredients": [],
    "additives": [],
    "process": "源自Glazy公开数据库。SiO₂/Al₂O₃ = 12.35。",
    "clay": "",
    "notes": "烧失量(LOI): 7.5462%。此配方基于氧化物分析数据，无具体原料配比。",
    "recipe_status": "社区参考",
    "verification": "C",
    "source": "Glazy (ID: 84) - CC BY-NC-SA 4.0",
    "seger_formula": {
      "K2O": 0.203,
      "Na2O": 0.092,
      "CaO": 0.403,
      "MgO": 0.302,
      "Al2O3": 0.401,
      "SiO2": 4.954,
      "TiO2": 0.201,
      "Fe2O3": 0.17
    }
  },
  {
    "id": 10085,
    "name": "Black (from Dennis Olson)",
    "category": "黑釉",
    "alias": [],
    "image": "",
    "color": "黑色",
    "surface": "亮光",
    "temperature": "1300℃",
    "atmosphere": "氧化或还原",
    "usage": [
      "陈设器"
    ],
    "difficulty": "简单",
    "stability": "中等",
    "recipe_type": "基础釉",
    "base_ratio_total": "100%",
    "ingredients": [],
    "additives": [],
    "process": "源自Glazy公开数据库。SiO₂/Al₂O₃ = 7.41。",
    "clay": "",
    "notes": "烧失量(LOI): 6.6343%。此配方基于氧化物分析数据，无具体原料配比。",
    "recipe_status": "社区参考",
    "verification": "C",
    "source": "Glazy (ID: 85) - CC BY-NC-SA 4.0",
    "seger_formula": {
      "K2O": 0.001,
      "Na2O": 0.526,
      "CaO": 0.359,
      "MgO": 0.114,
      "Al2O3": 0.607,
      "SiO2": 4.498,
      "Fe2O3": 0.099
    }
  },
  {
    "id": 10086,
    "name": "Val Cushing V.C. Black B",
    "category": "黑釉",
    "alias": [],
    "image": "",
    "color": "黑色",
    "surface": "缎光，不透明",
    "temperature": "1300℃",
    "atmosphere": "氧化或还原",
    "usage": [
      "陈设器"
    ],
    "difficulty": "简单",
    "stability": "较稳定",
    "recipe_type": "基础釉",
    "base_ratio_total": "100%",
    "ingredients": [],
    "additives": [],
    "process": "源自Glazy公开数据库。SiO₂/Al₂O₃ = 6.92。",
    "clay": "",
    "notes": "烧失量(LOI): 8.7583%。此配方基于氧化物分析数据，无具体原料配比。",
    "recipe_status": "社区参考",
    "verification": "C",
    "source": "Glazy (ID: 86) - CC BY-NC-SA 4.0",
    "seger_formula": {
      "K2O": 0.097,
      "Na2O": 0.105,
      "CaO": 0.227,
      "MgO": 0.404,
      "BaO": 0.166,
      "Al2O3": 0.419,
      "Cr2O3": 0.022,
      "SiO2": 2.898,
      "TiO2": 0.011,
      "Fe2O3": 0.148,
      "MnO2": 0.066
    }
  },
  {
    "id": 10088,
    "name": "Black Barnard",
    "category": "黑釉",
    "alias": [],
    "image": "",
    "color": "黑色",
    "surface": "干哑光",
    "temperature": "1300℃",
    "atmosphere": "氧化或还原",
    "usage": [
      "陈设器"
    ],
    "difficulty": "困难",
    "stability": "中等",
    "recipe_type": "基础釉",
    "base_ratio_total": "100%",
    "ingredients": [],
    "additives": [],
    "process": "源自Glazy公开数据库。SiO₂/Al₂O₃ = 8.66。",
    "clay": "",
    "notes": "烧失量(LOI): 7.3858%。此配方基于氧化物分析数据，无具体原料配比。",
    "recipe_status": "社区参考",
    "verification": "C",
    "source": "Glazy (ID: 88) - CC BY-NC-SA 4.0",
    "seger_formula": {
      "K2O": 0.221,
      "Na2O": 0.171,
      "CaO": 0.056,
      "MgO": 0.16,
      "Al2O3": 1.025,
      "SiO2": 8.884,
      "TiO2": 0.07,
      "Fe2O3": 0.746
    }
  },
  {
    "id": 10090,
    "name": "Black Brouillard Charcoal",
    "category": "黑釉",
    "alias": [],
    "image": "",
    "color": "黑色",
    "surface": "不透明",
    "temperature": "1300℃",
    "atmosphere": "氧化或还原",
    "usage": [
      "陈设器"
    ],
    "difficulty": "简单",
    "stability": "中等",
    "recipe_type": "基础釉",
    "base_ratio_total": "100%",
    "ingredients": [],
    "additives": [],
    "process": "源自Glazy公开数据库。SiO₂/Al₂O₃ = 7.00。",
    "clay": "",
    "notes": "烧失量(LOI): 7.2806%。此配方基于氧化物分析数据，无具体原料配比。",
    "recipe_status": "社区参考",
    "verification": "C",
    "source": "Glazy (ID: 90) - CC BY-NC-SA 4.0",
    "seger_formula": {
      "K2O": 0.285,
      "Na2O": 0.128,
      "CaO": 0.392,
      "MgO": 0.195,
      "Al2O3": 0.56,
      "SiO2": 3.922,
      "TiO2": 0.006,
      "Fe2O3": 0.108
    }
  },
  {
    "id": 10091,
    "name": "Black Charcoal",
    "category": "黑釉",
    "alias": [],
    "image": "",
    "color": "黑色",
    "surface": "缎光哑光，不透明",
    "temperature": "1280-1320℃",
    "atmosphere": "氧化或还原",
    "usage": [
      "陈设器"
    ],
    "difficulty": "简单",
    "stability": "中等",
    "recipe_type": "基础釉",
    "base_ratio_total": "100%",
    "ingredients": [],
    "additives": [],
    "process": "源自Glazy公开数据库。SiO₂/Al₂O₃ = 7.08。",
    "clay": "",
    "notes": "烧失量(LOI): 7.7646%。此配方基于氧化物分析数据，无具体原料配比。",
    "recipe_status": "社区参考",
    "verification": "C",
    "source": "Glazy (ID: 91) - CC BY-NC-SA 4.0",
    "seger_formula": {
      "K2O": 0.279,
      "Na2O": 0.131,
      "CaO": 0.388,
      "MgO": 0.202,
      "Al2O3": 0.579,
      "SiO2": 4.102,
      "TiO2": 0.007,
      "Fe2O3": 0.112
    }
  },
  {
    "id": 10092,
    "name": "Black Charlie D Manganese",
    "category": "黑釉",
    "alias": [],
    "image": "",
    "color": "黑色",
    "surface": "缎光，不透明",
    "temperature": "1300℃",
    "atmosphere": "氧化或还原",
    "usage": [
      "陈设器"
    ],
    "difficulty": "中等",
    "stability": "中等",
    "recipe_type": "基础釉",
    "base_ratio_total": "100%",
    "ingredients": [],
    "additives": [],
    "process": "源自Glazy公开数据库。SiO₂/Al₂O₃ = 10.36。",
    "clay": "",
    "notes": "烧失量(LOI): 10.0575%。此配方基于氧化物分析数据，无具体原料配比。",
    "recipe_status": "社区参考",
    "verification": "C",
    "source": "Glazy (ID: 92) - CC BY-NC-SA 4.0",
    "seger_formula": {
      "K2O": 0.09,
      "Na2O": 0.093,
      "CaO": 0.303,
      "MgO": 0.515,
      "Al2O3": 0.277,
      "SiO2": 2.868,
      "TiO2": 0.004,
      "Fe2O3": 0.004,
      "MnO2": 0.11
    }
  },
  {
    "id": 10093,
    "name": "Black H38-40 Sondahl Gloss",
    "category": "黑釉",
    "alias": [],
    "image": "",
    "color": "黑色",
    "surface": "亮光，不透明",
    "temperature": "1260-1300℃",
    "atmosphere": "氧化或还原",
    "usage": [
      "陈设器"
    ],
    "difficulty": "简单",
    "stability": "较稳定",
    "recipe_type": "基础釉",
    "base_ratio_total": "100%",
    "ingredients": [],
    "additives": [],
    "process": "源自Glazy公开数据库。SiO₂/Al₂O₃ = 6.72。",
    "clay": "",
    "notes": "烧失量(LOI): 9.1899%。此配方基于氧化物分析数据，无具体原料配比。",
    "recipe_status": "社区参考",
    "verification": "C",
    "source": "Glazy (ID: 93) - CC BY-NC-SA 4.0",
    "seger_formula": {
      "K2O": 0.125,
      "Na2O": 0.145,
      "CaO": 0.575,
      "MgO": 0.155,
      "Al2O3": 0.482,
      "SiO2": 3.238,
      "P2O5": 0.015,
      "Fe2O3": 0.03
    }
  },
  {
    "id": 10095,
    "name": "Black Kelly Cowan's",
    "category": "黑釉",
    "alias": [],
    "image": "",
    "color": "黑色",
    "surface": "缎光哑光，不透明",
    "temperature": "1300℃",
    "atmosphere": "氧化或还原",
    "usage": [
      "陈设器"
    ],
    "difficulty": "简单",
    "stability": "较稳定",
    "recipe_type": "基础釉",
    "base_ratio_total": "100%",
    "ingredients": [],
    "additives": [],
    "process": "源自Glazy公开数据库。SiO₂/Al₂O₃ = 6.49。",
    "clay": "",
    "notes": "烧失量(LOI): 11.5886%。此配方基于氧化物分析数据，无具体原料配比。",
    "recipe_status": "社区参考",
    "verification": "C",
    "source": "Glazy (ID: 95) - CC BY-NC-SA 4.0",
    "seger_formula": {
      "K2O": 0.003,
      "Na2O": 0.269,
      "CaO": 0.364,
      "MgO": 0.365,
      "Al2O3": 0.492,
      "Cr2O3": 0.077,
      "SiO2": 3.193,
      "TiO2": 0.003,
      "P2O5": 0.001,
      "Fe2O3": 0.073,
      "MnO2": 0.116
    }
  },
  {
    "id": 10096,
    "name": "Black Loretta",
    "category": "黑釉",
    "alias": [],
    "image": "",
    "color": "黑色",
    "surface": "缎光哑光，不透明",
    "temperature": "1300℃",
    "atmosphere": "氧化或还原",
    "usage": [
      "陈设器"
    ],
    "difficulty": "困难",
    "stability": "中等",
    "recipe_type": "基础釉",
    "base_ratio_total": "100%",
    "ingredients": [],
    "additives": [],
    "process": "源自Glazy公开数据库。SiO₂/Al₂O₃ = 6.15。",
    "clay": "",
    "notes": "烧失量(LOI): 7.8862%。此配方基于氧化物分析数据，无具体原料配比。",
    "recipe_status": "社区参考",
    "verification": "C",
    "source": "Glazy (ID: 96) - CC BY-NC-SA 4.0",
    "seger_formula": {
      "K2O": 0.167,
      "Na2O": 0.17,
      "CaO": 0.405,
      "MgO": 0.258,
      "Al2O3": 0.722,
      "SiO2": 4.442,
      "TiO2": 0.019,
      "Fe2O3": 0.125
    }
  },
  {
    "id": 10097,
    "name": "Black Matte",
    "category": "哑光釉",
    "alias": [],
    "image": "",
    "color": "",
    "surface": "缎光哑光，半透明",
    "temperature": "1280℃",
    "atmosphere": "氧化或还原",
    "usage": [
      "陈设器"
    ],
    "difficulty": "简单",
    "stability": "较稳定",
    "recipe_type": "基础釉",
    "base_ratio_total": "100%",
    "ingredients": [],
    "additives": [],
    "process": "源自Glazy公开数据库。SiO₂/Al₂O₃ = 5.60。",
    "clay": "",
    "notes": "烧失量(LOI): 14.3833%。此配方基于氧化物分析数据，无具体原料配比。",
    "recipe_status": "社区参考",
    "verification": "C",
    "source": "Glazy (ID: 97) - CC BY-NC-SA 4.0",
    "seger_formula": {
      "K2O": 0.062,
      "Na2O": 0.07,
      "CaO": 0.608,
      "MgO": 0.26,
      "Al2O3": 0.506,
      "Cr2O3": 0.02,
      "SiO2": 2.837,
      "TiO2": 0.006,
      "P2O5": 0.001,
      "Fe2O3": 0.031
    }
  },
  {
    "id": 10098,
    "name": "Black McKensie Decorative",
    "category": "黑釉",
    "alias": [],
    "image": "",
    "color": "黑色",
    "surface": "不透明",
    "temperature": "1300℃",
    "atmosphere": "氧化或还原",
    "usage": [
      "陈设器"
    ],
    "difficulty": "简单",
    "stability": "中等",
    "recipe_type": "基础釉",
    "base_ratio_total": "100%",
    "ingredients": [],
    "additives": [],
    "process": "源自Glazy公开数据库。SiO₂/Al₂O₃ = 6.39。",
    "clay": "",
    "notes": "烧失量(LOI): 7.8346%。此配方基于氧化物分析数据，无具体原料配比。",
    "recipe_status": "社区参考",
    "verification": "C",
    "source": "Glazy (ID: 98) - CC BY-NC-SA 4.0",
    "seger_formula": {
      "K2O": 0.003,
      "Na2O": 0.296,
      "CaO": 0.553,
      "MgO": 0.147,
      "Al2O3": 0.582,
      "Cr2O3": 0.053,
      "SiO2": 3.72,
      "TiO2": 0.004,
      "Fe2O3": 0.221,
      "MnO2": 0.11
    }
  },
  {
    "id": 10099,
    "name": "Black Mirror",
    "category": "黑釉",
    "alias": [],
    "image": "",
    "color": "黑色",
    "surface": "亮光，不透明",
    "temperature": "1300℃",
    "atmosphere": "氧化或还原",
    "usage": [
      "陈设器"
    ],
    "difficulty": "中等",
    "stability": "中等",
    "recipe_type": "基础釉",
    "base_ratio_total": "100%",
    "ingredients": [],
    "additives": [],
    "process": "源自Glazy公开数据库。SiO₂/Al₂O₃ = 11.36。",
    "clay": "",
    "notes": "烧失量(LOI): 8.0327%。此配方基于氧化物分析数据，无具体原料配比。",
    "recipe_status": "社区参考",
    "verification": "C",
    "source": "Glazy (ID: 99) - CC BY-NC-SA 4.0",
    "seger_formula": {
      "K2O": 0.215,
      "Na2O": 0.095,
      "CaO": 0.617,
      "MgO": 0.007,
      "BaO": 0.047,
      "Al2O3": 0.362,
      "Cr2O3": 0.031,
      "SiO2": 4.116,
      "TiO2": 0.003,
      "Fe2O3": 0.147,
      "MnO2": 0.093
    }
  },
  {
    "id": 10100,
    "name": "Black Noir Lindo Gloss",
    "category": "黑釉",
    "alias": [],
    "image": "",
    "color": "黑色",
    "surface": "亮光，不透明",
    "temperature": "1260-1300℃",
    "atmosphere": "氧化或还原",
    "usage": [
      "陈设器"
    ],
    "difficulty": "简单",
    "stability": "较稳定",
    "recipe_type": "基础釉",
    "base_ratio_total": "100%",
    "ingredients": [],
    "additives": [],
    "process": "源自Glazy公开数据库。SiO₂/Al₂O₃ = 5.15。",
    "clay": "",
    "notes": "烧失量(LOI): 10.6036%。此配方基于氧化物分析数据，无具体原料配比。",
    "recipe_status": "社区参考",
    "verification": "C",
    "source": "Glazy (ID: 100) - CC BY-NC-SA 4.0",
    "seger_formula": {
      "K2O": 0.156,
      "Na2O": 0.068,
      "CaO": 0.591,
      "MgO": 0.004,
      "ZnO": 0.181,
      "Al2O3": 0.503,
      "SiO2": 2.587,
      "TiO2": 0.103,
      "P2O5": 0.001,
      "Fe2O3": 0.15,
      "MnO2": 0.088
    }
  },
  {
    "id": 10101,
    "name": "Black perfect",
    "category": "黑釉",
    "alias": [],
    "image": "",
    "color": "黑色",
    "surface": "",
    "temperature": "1300℃",
    "atmosphere": "氧化或还原",
    "usage": [
      "陈设器"
    ],
    "difficulty": "简单",
    "stability": "中等",
    "recipe_type": "基础釉",
    "base_ratio_total": "100%",
    "ingredients": [],
    "additives": [],
    "process": "源自Glazy公开数据库。SiO₂/Al₂O₃ = 8.24。",
    "clay": "",
    "notes": "烧失量(LOI): 8.3155%。此配方基于氧化物分析数据，无具体原料配比。",
    "recipe_status": "社区参考",
    "verification": "C",
    "source": "Glazy (ID: 101) - CC BY-NC-SA 4.0",
    "seger_formula": {
      "K2O": 0.2,
      "Na2O": 0.064,
      "CaO": 0.345,
      "ZnO": 0.391,
      "Al2O3": 0.284,
      "Cr2O3": 0.07,
      "SiO2": 2.338,
      "Fe2O3": 0.063
    }
  },
  {
    "id": 10102,
    "name": "Black Peter's Metallic",
    "category": "黑釉",
    "alias": [],
    "image": "",
    "color": "黑色",
    "surface": "不透明",
    "temperature": "1185-1300℃",
    "atmosphere": "氧化或还原",
    "usage": [
      "陈设器"
    ],
    "difficulty": "简单",
    "stability": "中等",
    "recipe_type": "基础釉",
    "base_ratio_total": "100%",
    "ingredients": [],
    "additives": [],
    "process": "源自Glazy公开数据库。SiO₂/Al₂O₃ = 6.26。",
    "clay": "",
    "notes": "烧失量(LOI): 7.7358%。此配方基于氧化物分析数据，无具体原料配比。",
    "recipe_status": "社区参考",
    "verification": "C",
    "source": "Glazy (ID: 102) - CC BY-NC-SA 4.0",
    "seger_formula": {
      "K2O": 0.359,
      "Na2O": 0.164,
      "CaO": 0.477,
      "Al2O3": 0.64,
      "B2O3": 0.334,
      "SiO2": 4.006,
      "Fe2O3": 0.003,
      "MnO2": 0.179
    }
  },
  {
    "id": 10103,
    "name": "Black Pizzaz Lorna Meaden",
    "category": "黑釉",
    "alias": [],
    "image": "",
    "color": "黑色",
    "surface": "不透明",
    "temperature": "1300℃",
    "atmosphere": "氧化或还原",
    "usage": [
      "陈设器"
    ],
    "difficulty": "简单",
    "stability": "较稳定",
    "recipe_type": "基础釉",
    "base_ratio_total": "100%",
    "ingredients": [],
    "additives": [],
    "process": "源自Glazy公开数据库。SiO₂/Al₂O₃ = 7.38。",
    "clay": "",
    "notes": "烧失量(LOI): 7.1186%。此配方基于氧化物分析数据，无具体原料配比。",
    "recipe_status": "社区参考",
    "verification": "C",
    "source": "Glazy (ID: 103) - CC BY-NC-SA 4.0",
    "seger_formula": {
      "K2O": 0.12,
      "Na2O": 0.124,
      "CaO": 0.018,
      "MgO": 0.498,
      "SrO": 0.24,
      "Al2O3": 0.458,
      "Cr2O3": 0.023,
      "SiO2": 3.379,
      "TiO2": 0.027,
      "P2O5": 0.003,
      "Fe2O3": 0.086,
      "MnO2": 0.071
    }
  },
  {
    "id": 10105,
    "name": "Val Cushing V.C. BLACK SATIN MATT",
    "category": "黑釉",
    "alias": [],
    "image": "",
    "color": "黑色",
    "surface": "哑光，不透明",
    "temperature": "1300℃",
    "atmosphere": "氧化或还原",
    "usage": [
      "陈设器"
    ],
    "difficulty": "中等",
    "stability": "中等",
    "recipe_type": "基础釉",
    "base_ratio_total": "100%",
    "ingredients": [],
    "additives": [],
    "process": "源自Glazy公开数据库。SiO₂/Al₂O₃ = 10.58。",
    "clay": "",
    "notes": "烧失量(LOI): 9.6775%。此配方基于氧化物分析数据，无具体原料配比。",
    "recipe_status": "社区参考",
    "verification": "C",
    "source": "Glazy (ID: 105) - CC BY-NC-SA 4.0",
    "seger_formula": {
      "K2O": 0.09,
      "Na2O": 0.091,
      "CaO": 0.304,
      "MgO": 0.515,
      "Al2O3": 0.268,
      "Cr2O3": 0.018,
      "SiO2": 2.833,
      "TiO2": 0.004,
      "Fe2O3": 0.052,
      "MnO2": 0.056
    }
  },
  {
    "id": 10108,
    "name": "Black Seacrest",
    "category": "黑釉",
    "alias": [],
    "image": "",
    "color": "黑色",
    "surface": "亮光，不透明",
    "temperature": "1280-1300℃",
    "atmosphere": "氧化或还原",
    "usage": [
      "陈设器"
    ],
    "difficulty": "简单",
    "stability": "中等",
    "recipe_type": "基础釉",
    "base_ratio_total": "100%",
    "ingredients": [],
    "additives": [],
    "process": "源自Glazy公开数据库。SiO₂/Al₂O₃ = 8.40。",
    "clay": "",
    "notes": "烧失量(LOI): 7.4609%。此配方基于氧化物分析数据，无具体原料配比。",
    "recipe_status": "社区参考",
    "verification": "C",
    "source": "Glazy (ID: 108) - CC BY-NC-SA 4.0",
    "seger_formula": {
      "K2O": 0.221,
      "Na2O": 0.106,
      "CaO": 0.504,
      "MgO": 0.007,
      "ZnO": 0.115,
      "SrO": 0.047,
      "Al2O3": 0.49,
      "SiO2": 4.119,
      "TiO2": 0.002,
      "Fe2O3": 0.121
    }
  },
  {
    "id": 10109,
    "name": "Black Shige's",
    "category": "黑釉",
    "alias": [],
    "image": "",
    "color": "黑色",
    "surface": "半亮光，不透明",
    "temperature": "1280-1300℃",
    "atmosphere": "氧化或还原",
    "usage": [
      "陈设器"
    ],
    "difficulty": "简单",
    "stability": "中等",
    "recipe_type": "基础釉",
    "base_ratio_total": "100%",
    "ingredients": [],
    "additives": [],
    "process": "源自Glazy公开数据库。SiO₂/Al₂O₃ = 7.19。",
    "clay": "",
    "notes": "烧失量(LOI): 6.7718%。此配方基于氧化物分析数据，无具体原料配比。",
    "recipe_status": "社区参考",
    "verification": "C",
    "source": "Glazy (ID: 109) - CC BY-NC-SA 4.0",
    "seger_formula": {
      "K2O": 0.14,
      "Na2O": 0.306,
      "CaO": 0.437,
      "MgO": 0.118,
      "Al2O3": 0.611,
      "SiO2": 4.389,
      "Fe2O3": 0.124
    }
  },
  {
    "id": 10111,
    "name": "Black Sloan's  revisited",
    "category": "黑釉",
    "alias": [],
    "image": "",
    "color": "黑色",
    "surface": "缎光，不透明",
    "temperature": "1300-1320℃",
    "atmosphere": "氧化或还原",
    "usage": [
      "陈设器"
    ],
    "difficulty": "中等",
    "stability": "中等",
    "recipe_type": "基础釉",
    "base_ratio_total": "100%",
    "ingredients": [],
    "additives": [],
    "process": "源自Glazy公开数据库。SiO₂/Al₂O₃ = 10.38。",
    "clay": "",
    "notes": "烧失量(LOI): 9.2150%。此配方基于氧化物分析数据，无具体原料配比。",
    "recipe_status": "社区参考",
    "verification": "C",
    "source": "Glazy (ID: 111) - CC BY-NC-SA 4.0",
    "seger_formula": {
      "K2O": 0.193,
      "Na2O": 0.136,
      "CaO": 0.565,
      "MgO": 0.003,
      "ZnO": 0.104,
      "Al2O3": 0.381,
      "B2O3": 0.094,
      "Cr2O3": 0.028,
      "SiO2": 3.957,
      "TiO2": 0.004,
      "Fe2O3": 0.079
    }
  },
  {
    "id": 10113,
    "name": "Black St John's",
    "category": "黑釉",
    "alias": [],
    "image": "",
    "color": "黑色",
    "surface": "",
    "temperature": "1300℃",
    "atmosphere": "氧化或还原",
    "usage": [
      "陈设器"
    ],
    "difficulty": "困难",
    "stability": "中等",
    "recipe_type": "基础釉",
    "base_ratio_total": "100%",
    "ingredients": [],
    "additives": [],
    "process": "源自Glazy公开数据库。SiO₂/Al₂O₃ = 5.91。",
    "clay": "",
    "notes": "烧失量(LOI): 8.6500%。此配方基于氧化物分析数据，无具体原料配比。",
    "recipe_status": "社区参考",
    "verification": "C",
    "source": "Glazy (ID: 113) - CC BY-NC-SA 4.0",
    "seger_formula": {
      "K2O": 0.172,
      "Na2O": 0.225,
      "CaO": 0.369,
      "MgO": 0.233,
      "Al2O3": 0.753,
      "SiO2": 4.453,
      "TiO2": 0.017,
      "Fe2O3": 0.113
    }
  },
  {
    "id": 10115,
    "name": "Black St John's by Brian Voth",
    "category": "黑釉",
    "alias": [],
    "image": "",
    "color": "黑色",
    "surface": "",
    "temperature": "1300℃",
    "atmosphere": "氧化或还原",
    "usage": [
      "陈设器"
    ],
    "difficulty": "简单",
    "stability": "中等",
    "recipe_type": "基础釉",
    "base_ratio_total": "100%",
    "ingredients": [],
    "additives": [],
    "process": "源自Glazy公开数据库。SiO₂/Al₂O₃ = 7.27。",
    "clay": "",
    "notes": "烧失量(LOI): 9.6580%。此配方基于氧化物分析数据，无具体原料配比。",
    "recipe_status": "社区参考",
    "verification": "C",
    "source": "Glazy (ID: 115) - CC BY-NC-SA 4.0",
    "seger_formula": {
      "K2O": 0.151,
      "Na2O": 0.191,
      "CaO": 0.379,
      "MgO": 0.278,
      "Al2O3": 0.597,
      "SiO2": 4.34,
      "TiO2": 0.037,
      "P2O5": 0.003,
      "Fe2O3": 0.086
    }
  },
  {
    "id": 10116,
    "name": "Black St. John's Alberta Slip",
    "category": "黑釉",
    "alias": [],
    "image": "",
    "color": "黑色",
    "surface": "亮光，不透明",
    "temperature": "1280℃",
    "atmosphere": "氧化或还原",
    "usage": [
      "陈设器"
    ],
    "difficulty": "简单",
    "stability": "中等",
    "recipe_type": "基础釉",
    "base_ratio_total": "100%",
    "ingredients": [],
    "additives": [],
    "process": "源自Glazy公开数据库。SiO₂/Al₂O₃ = 5.55。",
    "clay": "",
    "notes": "烧失量(LOI): 7.4595%。此配方基于氧化物分析数据，无具体原料配比。",
    "recipe_status": "社区参考",
    "verification": "C",
    "source": "Glazy (ID: 116) - CC BY-NC-SA 4.0",
    "seger_formula": {
      "K2O": 0.149,
      "Na2O": 0.226,
      "CaO": 0.329,
      "MgO": 0.296,
      "Al2O3": 0.623,
      "SiO2": 3.461,
      "TiO2": 0.011,
      "P2O5": 0.002,
      "Fe2O3": 0.086
    }
  },
  {
    "id": 10117,
    "name": "Black Super",
    "category": "黑釉",
    "alias": [],
    "image": "",
    "color": "黑色",
    "surface": "",
    "temperature": "1300℃",
    "atmosphere": "氧化或还原",
    "usage": [
      "陈设器"
    ],
    "difficulty": "简单",
    "stability": "中等",
    "recipe_type": "基础釉",
    "base_ratio_total": "100%",
    "ingredients": [],
    "additives": [],
    "process": "源自Glazy公开数据库。SiO₂/Al₂O₃ = 8.07。",
    "clay": "",
    "notes": "烧失量(LOI): 10.4930%。此配方基于氧化物分析数据，无具体原料配比。",
    "recipe_status": "社区参考",
    "verification": "C",
    "source": "Glazy (ID: 117) - CC BY-NC-SA 4.0",
    "seger_formula": {
      "K2O": 0.277,
      "CaO": 0.72,
      "MgO": 0.002,
      "Al2O3": 0.602,
      "SiO2": 4.858,
      "TiO2": 0.004,
      "P2O5": 0.002,
      "Fe2O3": 0.164
    }
  },
  {
    "id": 10118,
    "name": "Black Tenmoku",
    "category": "天目釉",
    "alias": [],
    "image": "",
    "color": "黑褐",
    "surface": "亮光",
    "temperature": "1280-1300℃",
    "atmosphere": "还原焰",
    "usage": [
      "陈设器"
    ],
    "difficulty": "简单",
    "stability": "较稳定",
    "recipe_type": "基础釉",
    "base_ratio_total": "100%",
    "ingredients": [],
    "additives": [],
    "process": "源自Glazy公开数据库。SiO₂/Al₂O₃ = 7.89。",
    "clay": "",
    "notes": "烧失量(LOI): 7.3444%。此配方基于氧化物分析数据，无具体原料配比。",
    "recipe_status": "社区参考",
    "verification": "C",
    "source": "Glazy (ID: 118) - CC BY-NC-SA 4.0",
    "seger_formula": {
      "K2O": 0.4,
      "CaO": 0.6,
      "Al2O3": 0.502,
      "SiO2": 3.958,
      "Fe2O3": 0.229
    }
  },
  {
    "id": 10119,
    "name": "Val Cushing V.C. Black Satin",
    "category": "黑釉",
    "alias": [],
    "image": "",
    "color": "黑色",
    "surface": "缎光哑光，不透明",
    "temperature": "1280-1300℃",
    "atmosphere": "氧化或还原",
    "usage": [
      "陈设器"
    ],
    "difficulty": "中等",
    "stability": "中等",
    "recipe_type": "基础釉",
    "base_ratio_total": "100%",
    "ingredients": [],
    "additives": [],
    "process": "源自Glazy公开数据库。SiO₂/Al₂O₃ = 10.21。",
    "clay": "",
    "notes": "烧失量(LOI): 9.7326%。此配方基于氧化物分析数据，无具体原料配比。",
    "recipe_status": "社区参考",
    "verification": "C",
    "source": "Glazy (ID: 119) - CC BY-NC-SA 4.0",
    "seger_formula": {
      "K2O": 0.09,
      "Na2O": 0.09,
      "CaO": 0.304,
      "MgO": 0.516,
      "Al2O3": 0.276,
      "Cr2O3": 0.018,
      "SiO2": 2.814,
      "TiO2": 0.004,
      "Fe2O3": 0.052,
      "MnO2": 0.056
    }
  },
  {
    "id": 10120,
    "name": "Val Cushing V.C. Black Satin Doll",
    "category": "黑釉",
    "alias": [],
    "image": "",
    "color": "黑色",
    "surface": "缎光哑光，不透明",
    "temperature": "1300℃",
    "atmosphere": "氧化或还原",
    "usage": [
      "陈设器"
    ],
    "difficulty": "简单",
    "stability": "较稳定",
    "recipe_type": "基础釉",
    "base_ratio_total": "100%",
    "ingredients": [],
    "additives": [],
    "process": "源自Glazy公开数据库。SiO₂/Al₂O₃ = 6.92。",
    "clay": "",
    "notes": "烧失量(LOI): 9.3762%。此配方基于氧化物分析数据，无具体原料配比。",
    "recipe_status": "社区参考",
    "verification": "C",
    "source": "Glazy (ID: 120) - CC BY-NC-SA 4.0",
    "seger_formula": {
      "K2O": 0.097,
      "Na2O": 0.105,
      "CaO": 0.227,
      "MgO": 0.404,
      "BaO": 0.166,
      "Al2O3": 0.419,
      "Cr2O3": 0.022,
      "SiO2": 2.898,
      "TiO2": 0.011,
      "Fe2O3": 0.109,
      "MnO2": 0.066
    }
  },
  {
    "id": 10121,
    "name": "Val Cushing V.C. Black Satin Doll Revised",
    "category": "黑釉",
    "alias": [],
    "image": "",
    "color": "黑色",
    "surface": "缎光哑光，不透明",
    "temperature": "1280-1300℃",
    "atmosphere": "氧化或还原",
    "usage": [
      "陈设器"
    ],
    "difficulty": "中等",
    "stability": "中等",
    "recipe_type": "基础釉",
    "base_ratio_total": "100%",
    "ingredients": [],
    "additives": [],
    "process": "源自Glazy公开数据库。SiO₂/Al₂O₃ = 9.55。",
    "clay": "",
    "notes": "烧失量(LOI): 9.7790%。此配方基于氧化物分析数据，无具体原料配比。",
    "recipe_status": "社区参考",
    "verification": "C",
    "source": "Glazy (ID: 121) - CC BY-NC-SA 4.0",
    "seger_formula": {
      "K2O": 0.073,
      "Na2O": 0.077,
      "CaO": 0.305,
      "MgO": 0.396,
      "BaO": 0.149,
      "Al2O3": 0.28,
      "Cr2O3": 0.019,
      "SiO2": 2.67,
      "TiO2": 0.016,
      "P2O5": 0.002,
      "Fe2O3": 0.087,
      "MnO2": 0.059
    }
  },
  {
    "id": 10122,
    "name": "Blacksmith",
    "category": "黑釉",
    "alias": [],
    "image": "",
    "color": "黑色",
    "surface": "缎光哑光，不透明",
    "temperature": "1300℃",
    "atmosphere": "氧化或还原",
    "usage": [
      "陈设器"
    ],
    "difficulty": "简单",
    "stability": "中等",
    "recipe_type": "基础釉",
    "base_ratio_total": "100%",
    "ingredients": [],
    "additives": [],
    "process": "源自Glazy公开数据库。SiO₂/Al₂O₃ = 4.23。",
    "clay": "",
    "notes": "烧失量(LOI): 13.9074%。此配方基于氧化物分析数据，无具体原料配比。",
    "recipe_status": "社区参考",
    "verification": "C",
    "source": "Glazy (ID: 122) - CC BY-NC-SA 4.0",
    "seger_formula": {
      "K2O": 0.184,
      "Na2O": 0.086,
      "CaO": 0.416,
      "MgO": 0.313,
      "Al2O3": 0.642,
      "Cr2O3": 0.022,
      "SiO2": 2.72,
      "TiO2": 0.004,
      "P2O5": 0.002,
      "Fe2O3": 0.086,
      "MnO2": 0.066
    }
  },
  {
    "id": 10123,
    "name": "Blanc cendré",
    "category": "灰釉",
    "alias": [],
    "image": "",
    "color": "灰绿色",
    "surface": "亮光，不透明",
